Repository: AdrianRacki/selfgnn_main_WUT

# SelfGNN Main

A Graph Neural Network (GNN) framework for molecular property prediction using PyTorch Lightning and Hydra for configuration management.

## Overview

This repository implements a GNN-based model for predicting various molecular properties from chemical structures. It supports both classification and regression tasks on multiple molecular datasets including:

- **Classification**: BACE, BBBP, HIV, ClinTox
- **Regression**: ESOL, FreeSolv, Lipophilicity (LIPO), Density, Heat Capacity, Melting Point (MP), Speed of Sound, Viscosity

## Training a Model

The main training script is `src/main.py`. It uses Hydra for configuration management, with config files located in `src/config/`.

### Basic Usage

Train a model using a specific experiment configuration:

```bash
python src/main.py --experiment <config_name> --run_name <your_run_name>
```

### Examples

Train on the LIPO dataset:
```bash
python src/main.py --experiment lipo_base --run_name lipo_experiment_1
```

Train on the BACE dataset:
```bash
python src/main.py --experiment bace_base --run_name bace_experiment_1
```

### K-Fold Cross-Validation

Run k-fold cross-validation by specifying the number of folds:

```bash
python src/main.py --experiment lipo_base --run_name lipo_cv --run_nfolds 5
```

### Command Line Arguments

- `--experiment`: Name of the experiment config file (without .yaml extension)
- `--run_name`: Name for this training run (default: "default_run")
- `--run_nfolds`: Number of folds for cross-validation (default: 0, no CV)
- `--predict`: Whether to run predictions after training (default: False)

## Configuration

Experiment configurations are located in `src/config/`. The main config structure includes:

- **data/**: Dataset and datamodule configurations
- **model/**: Model architecture configurations
- **trainer/**: PyTorch Lightning trainer settings
- **callbacks/**: Training callbacks (checkpointing, logging, etc.)
- **metrics/**: Evaluation metrics

Base experiment configs available:
- `bace_base.yaml`, `bbbp_base.yaml`, `hiv_base.yaml`, `tox_base.yaml` (classification)
- `lipo_base.yaml`, `esolv_base.yaml`, `freesolv_base.yaml`, `dens_base.yaml`, etc. (regression)

## Project Structure

```
├── src/
│   ├── main.py              # Main training script
│   ├── config/              # Hydra configuration files
│   ├── model.py             # Model architectures
│   ├── module.py            # Lightning module
│   ├── datamodule.py        # Data handling
│   └── dataset.py           # Dataset classes
├── data/                    # Dataset storage
├── results/                 # Training results
├── notebooks/               # Analysis notebooks
└── mlruns/                  # MLflow experiment tracking
```

File: data/kpdata/density.tsv (part 1 of 61)
Cation	Anion	Cationic family	Anionic family	T / K	p / MPa	ρ / kg/m3
azp-2o1,1	ntf2	azepanium	NTf2 derivatives	298,20	0,1	1415,60
azp-2o1,1	ntf2	azepanium	NTf2 derivatives	293,10	0,1	1420,60
azp-2o1,1	ntf2	azepanium	NTf2 derivatives	298,10	0,1	1415,60
azp-2o1,1	ntf2	azepanium	NTf2 derivatives	303,10	0,1	1411,10
azp-2o1,1	ntf2	azepanium	NTf2 derivatives	313,10	0,1	1402,10
azp-2o1,1	ntf2	azepanium	NTf2 derivatives	323,10	0,1	1393,20
azp-2o1,1	ntf2	azepanium	NTf2 derivatives	333,10	0,1	1384,30
azp-2o1,1	ntf2	azepanium	NTf2 derivatives	343,10	0,1	1375,60
azp-2o1,1	ntf2	azepanium	NTf2 derivatives	353,10	0,1	1366,90
azp-2o1,1	ntf2	azepanium	NTf2 derivatives	363,10	0,1	1358,30
azp-2o1,1	ntf2	azepanium	NTf2 derivatives	293,15	0,1	1422,60
azp-2o1,1	ntf2	azepanium	NTf2 derivatives	298,15	0,1	1417,90
azp-2o1,1	ntf2	azepanium	NTf2 derivatives	303,15	0,1	1413,40
azp-2o1,1	ntf2	azepanium	NTf2 derivatives	313,15	0,1	1404,20
azp-2o1,1	ntf2	azepanium	NTf2 derivatives	323,15	0,1	1395,20
azp-2o1,1	ntf2	azepanium	NTf2 derivatives	333,15	0,1	1386,30
azp-2o1,1	ntf2	azepanium	NTf2 derivatives	343,15	0,1	1377,50
azp-2o1,1	ntf2	azepanium	NTf2 derivatives	353,15	0,1	1368,60
azp-2o1,1	ntf2	azepanium	NTf2 derivatives	363,15	0,1	1359,80
azp-2o1,1	otf	azepanium	sulfonates	298,20	0,1	1292,90
azp-2o1,1	otf	azepanium	sulfonates	293,10	0,1	1295,20
azp-2o1,1	otf	azepanium	sulfonates	298,10	0,1	1291,60
azp-2o1,1	otf	azepanium	sulfonates	303,10	0,1	1287,90
azp-2o1,1	otf	azepanium	sulfonates	313,10	0,1	1280,50
azp-2o1,1	otf	azepanium	sulfonates	323,10	0,1	1273,10
azp-2o1,1	otf	azepanium	sulfonates	333,10	0,1	1265,80
azp-2o1,1	otf	azepanium	sulfonates	343,10	0,1	1258,50
azp-2o1,1	otf	azepanium	sulfonates	353,10	0,1	1251,30
azp-2o1,1	otf	azepanium	sulfonates	363,10	0,1	1244,20
azp-2o1,1	tfa	azepanium	carboxylates	298,20	0,1	1219,70
azp-2o1,1	tfa	azepanium	carboxylates	293,10	0,1	1221,40
azp-2o1,1	tfa	azepanium	carboxylates	298,10	0,1	1217,90
azp-2o1,1	tfa	azepanium	carboxylates	303,10	0,1	1214,30
azp-2o1,1	tfa	azepanium	carboxylates	313,10	0,1	1207,20
azp-2o1,1	tfa	azepanium	carboxylates	323,10	0,1	1200,00
azp-2o1,1	tfa	azepanium	carboxylates	333,10	0,1	1193,00
azp-2o1,1	tfa	azepanium	carboxylates	343,10	0,1	1186,00
azp-2o1,1	tfa	azepanium	carboxylates	353,10	0,1	1179,10
azp-2o1,1	tfa	azepanium	carboxylates	363,10	0,1	1172,20
azp-2o1,2o1	ntf2	azepanium	NTf2 derivatives	293,15	0,1	1343,80
azp-2o1,2o1	ntf2	azepanium	NTf2 derivatives	298,15	0,1	1339,30
azp-2o1,2o1	ntf2	azepanium	NTf2 derivatives	303,15	0,1	1334,90
azp-2o1,2o1	ntf2	azepanium	NTf2 derivatives	313,15	0,1	1325,80
azp-2o1,2o1	ntf2	azepanium	NTf2 derivatives	323,15	0,1	1317,00
azp-2o1,2o1	ntf2	azepanium	NTf2 derivatives	333,15	0,1	1307,50
azp-2o1,2o1	ntf2	azepanium	NTf2 derivatives	343,15	0,1	1298,60
azp-2o1,2o1	ntf2	azepanium	NTf2 derivatives	353,15	0,1	1289,60
azp-2o1,2o1	ntf2	azepanium	NTf2 derivatives	363,15	0,1	1280,50
azp-4,1	ntf2	azepanium	NTf2 derivatives	298,20	0,1	1366,10
azp-4,1	ntf2	azepanium	NTf2 derivatives	293,10	0,1	1370,30
azp-4,1	ntf2	azepanium	NTf2 derivatives	298,10	0,1	1366,10
azp-4,1	ntf2	azepanium	NTf2 derivatives	303,10	0,1	1361,70
azp-4,1	ntf2	azepanium	NTf2 derivatives	313,10	0,1	1353,10
azp-4,1	ntf2	azepanium	NTf2 derivatives	323,10	0,1	1344,50
azp-4,1	ntf2	azepanium	NTf2 derivatives	333,10	0,1	1336,10
azp-4,1	ntf2	azepanium	NTf2 derivatives	343,10	0,1	1327,60
azp-4,1	ntf2	azepanium	NTf2 derivatives	353,10	0,1	1319,40
azp-4,1	ntf2	azepanium	NTf2 derivatives	363,10	0,1	1311,20
azp-4,1	ntf2	azepanium	NTf2 derivatives	293,15	0,1	1377,30
azp-4,1	ntf2	azepanium	NTf2 derivatives	298,15	0,1	1372,90
azp-4,1	ntf2	azepanium	NTf2 derivatives	303,15	0,1	1368,50
azp-4,1	ntf2	azepanium	NTf2 derivatives	313,15	0,1	1359,70
azp-4,1	ntf2	azepanium	NTf2 derivatives	323,15	0,1	1351,00
azp-4,1	ntf2	azepanium	NTf2 derivatives	333,15	0,1	1342,50
azp-4,1	ntf2	azepanium	NTf2 derivatives	343,15	0,1	1334,10
azp-4,1	ntf2	azepanium	NTf2 derivatives	353,15	0,1	1325,70
azp-4,1	ntf2	azepanium	NTf2 derivatives	363,15	0,1	1317,30
azp-6,1	ntf2	azepanium	NTf2 derivatives	298,20	0,1	1314,80
azp-6,1	ntf2	azepanium	NTf2 derivatives	303,10	0,1	1310,90
azp-6,1	ntf2	azepanium	NTf2 derivatives	313,10	0,1	1302,60
azp-6,1	ntf2	azepanium	NTf2 derivatives	323,10	0,1	1294,30
azp-6,1	ntf2	azepanium	NTf2 derivatives	333,10	0,1	1286,10
azp-6,1	ntf2	azepanium	NTf2 derivatives	343,10	0,1	1278,00
azp-6,1	ntf2	azepanium	NTf2 derivatives	353,10	0,1	1270,00
azp-6,1	ntf2	azepanium	NTf2 derivatives	363,10	0,1	1261,70
azp-[2o]21,1	ntf2	azepanium	NTf2 derivatives	293,10	0,1	1386,00
azp-[2o]21,1	ntf2	azepanium	NTf2 derivatives	298,10	0,1	1381,50
azp-[2o]21,1	ntf2	azepanium	NTf2 derivatives	303,10	0,1	1377,00
azp-[2o]21,1	ntf2	azepanium	NTf2 derivatives	313,10	0,1	1368,20
azp-[2o]21,1	ntf2	azepanium	NTf2 derivatives	323,10	0,1	1359,40
azp-[2o]21,1	ntf2	azepanium	NTf2 derivatives	333,10	0,1	1350,80
azp-[2o]21,1	ntf2	azepanium	NTf2 derivatives	343,10	0,1	1342,20
azp-[2o]21,1	ntf2	azepanium	NTf2 derivatives	353,10	0,1	1333,60
azp-[2o]21,1	ntf2	azepanium	NTf2 derivatives	363,10	0,1	1325,20
azp-[2o]21,1	ntf2	azepanium	NTf2 derivatives	293,15	0,1	1399,20
azp-[2o]21,1	ntf2	azepanium	NTf2 derivatives	298,15	0,1	1394,90
azp-[2o]21,1	ntf2	azepanium	NTf2 derivatives	303,15	0,1	1390,20
azp-[2o]21,1	ntf2	azepanium	NTf2 derivatives	313,15	0,1	1380,80
azp-[2o]21,1	ntf2	azepanium	NTf2 derivatives	323,15	0,1	1371,50
azp-[2o]21,1	ntf2	azepanium	NTf2 derivatives	333,15	0,1	1361,70
azp-[2o]21,1	ntf2	azepanium	NTf2 derivatives	343,15	0,1	1351,60
azp-[2o]21,1	ntf2	azepanium	NTf2 derivatives	353,15	0,1	1340,80
azp-[2o]21,1	ntf2	azepanium	NTf2 derivatives	363,15	0,1	1327,50
azp-[2o]21,1	otf	azepanium	sulfonates	293,10	0,1	1269,50
azp-[2o]21,1	otf	azepanium	sulfonates	298,10	0,1	1266,10
azp-[2o]21,1	otf	azepanium	sulfonates	303,10	0,1	1262,10
azp-[2o]21,1	otf	azepanium	sulfonates	313,10	0,1	1254,80
azp-[2o]21,1	otf	azepanium	sulfonates	323,10	0,1	1247,40
azp-[2o]21,1	otf	azepanium	sulfonates	333,10	0,1	1240,10
azp-[2o]21,1	otf	azepanium	sulfonates	343,10	0,1	1232,70
azp-[2o]21,1	otf	azepanium	sulfonates	353,10	0,1	1225,40
azp-[2o]21,1	otf	azepanium	sulfonates	363,10	0,1	1218,10
azp-[2o]21,1	tfa	azepanium	carboxylates	293,10	0,1	1205,80
azp-[2o]21,1	tfa	azepanium	carboxylates	298,10	0,1	1202,20
azp-[2o]21,1	tfa	azepanium	carboxylates	303,10	0,1	1198,60
azp-[2o]21,1	tfa	azepanium	carboxylates	313,10	0,1	1191,40
azp-[2o]21,1	tfa	azepanium	carboxylates	323,10	0,1	1184,30
azp-[2o]21,1	tfa	azepanium	carboxylates	333,10	0,1	1177,30
azp-[2o]21,1	tfa	azepanium	carboxylates	343,10	0,1	1170,30
azp-[2o]21,1	tfa	azepanium	carboxylates	353,10	0,1	1163,40
azp-[2o]21,1	tfa	azepanium	carboxylates	363,10	0,1	1156,60
azp-[2o]21,[2o]21	ntf2	azepanium	NTf2 derivatives	293,15	0,1	1357,20
azp-[2o]21,[2o]21	ntf2	azepanium	NTf2 derivatives	298,15	0,1	1352,70
azp-[2o]21,[2o]21	ntf2	azepanium	NTf2 derivatives	303,15	0,1	1348,30
azp-[2o]21,[2o]21	ntf2	azepanium	NTf2 derivatives	313,15	0,1	1339,30
azp-[2o]21,[2o]21	ntf2	azepanium	NTf2 derivatives	323,15	0,1	1330,60
azp-[2o]21,[2o]21	ntf2	azepanium	NTf2 derivatives	333,15	0,1	1322,00
azp-[2o]21,[2o]21	ntf2	azepanium	NTf2 derivatives	343,15	0,1	1313,50
azp-[2o]21,[2o]21	ntf2	azepanium	NTf2 derivatives	353,15	0,1	1305,00
azp-[2o]21,[2o]21	ntf2	azepanium	NTf2 derivatives	363,15	0,1	1296,60
bthz-s2[2]	po2-o2,o2	thiazolium	phosphates	294,20	0,1	1230,00
cguad-(2,1),1,1	ntf2	guanidinium	NTf2 derivatives	298,20	0,1	1440,00
cguad-(2,2),1,1	ntf2	guanidinium	NTf2 derivatives	298,20	0,1	1400,00
cguad-(3,1),1,1	ntf2	guanidinium	NTf2 derivatives	298,20	0,1	1430,00
cprop-(n-10,10),(n-10,10),(n-10,10)	dca	cyclopropanium	dicyanamides	293,15	0,1	890,00
cprop-(n-10,10),(n-10,10),(n-10,10)	dca	cyclopropanium	dicyanamides	303,15	0,1	884,00
cprop-(n-10,10),(n-10,10),(n-10,10)	dca	cyclopropanium	dicyanamides	313,15	0,1	878,00
cprop-(n-10,10),(n-10,10),(n-10,10)	dca	cyclopropanium	dicyanamides	323,15	0,1	872,00
cprop-(n-10,10),(n-10,10),(n-10,10)	dca	cyclopropanium	dicyanamides	333,15	0,1	866,00
cprop-(n-10,10),(n-10,10),(n-10,10)	dca	cyclopropanium	dicyanamides	343,15	0,1	860,00
cprop-(n-10,10),(n-10,10),(n-10,10)	dca	cyclopropanium	dicyanamides	353,15	0,1	854,00
cprop-(n-10,10),(n-10,10),(n-10,10)	dca	cyclopropanium	dicyanamides	363,15	0,1	849,00
cprop-(n-10,10),(n-10,10),(n-10,10)	ntf2	cyclopropanium	NTf2 derivatives	293,15	0,1	991,00
cprop-(n-10,10),(n-10,10),(n-10,10)	ntf2	cyclopropanium	NTf2 derivatives	303,15	0,1	984,00
cprop-(n-10,10),(n-10,10),(n-10,10)	ntf2	cyclopropanium	NTf2 derivatives	313,15	0,1	977,00
cprop-(n-10,10),(n-10,10),(n-10,10)	ntf2	cyclopropanium	NTf2 derivatives	323,15	0,1	970,00
cprop-(n-10,10),(n-10,10),(n-10,10)	ntf2	cyclopropanium	NTf2 derivatives	333,15	0,1	964,00
cprop-(n-10,10),(n-10,10),(n-10,10)	ntf2	cyclopropanium	NTf2 derivatives	343,15	0,1	957,00
cprop-(n-10,10),(n-10,10),(n-10,10)	ntf2	cyclopropanium	NTf2 derivatives	353,15	0,1	950,00
cprop-(n-10,10),(n-10,10),(n-10,10)	ntf2	cyclopropanium	NTf2 derivatives	363,15	0,1	943,00
cprop-(n-2,1),(n-2,1),(n-2,1)	ntf2	cyclopropanium	NTf2 derivatives	293,15	0,1	1333,00
cprop-(n-2,1),(n-2,1),(n-2,1)	ntf2	cyclopropanium	NTf2 derivatives	303,15	0,1	1324,00
cprop-(n-2,1),(n-2,1),(n-2,1)	ntf2	cyclopropanium	NTf2 derivatives	313,15	0,1	1315,00
cprop-(n-2,1),(n-2,1),(n-2,1)	ntf2	cyclopropanium	NTf2 derivatives	323,15	0,1	1306,00
cprop-(n-2,1),(n-2,1),(n-2,1)	ntf2	cyclopropanium	NTf2 derivatives	333,15	0,1	1297,00
cprop-(n-2,1),(n-2,1),(n-2,1)	ntf2	cyclopropanium	NTf2 derivatives	343,15	0,1	1288,00
cprop-(n-2,1),(n-2,1),(n-2,1)	ntf2	cyclopropanium	NTf2 derivatives	353,15	0,1	1279,00
cprop-(n-2,1),(n-2,1),(n-2,1)	ntf2	cyclopropanium	NTf2 derivatives	363,15	0,1	1270,00
cprop-(n-2,2),(n-2,2),(n-1,1)	dca	cyclopropanium	dicyanamides	293,15	0,1	1023,00
cprop-(n-2,2),(n-2,2),(n-1,1)	dca	cyclopropanium	dicyanamides	303,15	0,1	1017,00
cprop-(n-2,2),(n-2,2),(n-1,1)	dca	cyclopropanium	dicyanamides	313,15	0,1	1010,00
cprop-(n-2,2),(n-2,2),(n-1,1)	dca	cyclopropanium	dicyanamides	323,15	0,1	1004,00
cprop-(n-2,2),(n-2,2),(n-1,1)	dca	cyclopropanium	dicyanamides	333,15	0,1	998,00
cprop-(n-2,2),(n-2,2),(n-1,1)	dca	cyclopropanium	dicyanamides	343,15	0,1	992,00
cprop-(n-2,2),(n-2,2),(n-1,1)	dca	cyclopropanium	dicyanamides	353,15	0,1	986,00
cprop-(n-2,2),(n-2,2),(n-1,1)	dca	cyclopropanium	dicyanamides	363,15	0,1	980,00
cprop-(n-2,2),(n-2,2),(n-1,1)	ntf2	cyclopropanium	NTf2 derivatives	293,15	0,1	1308,00
cprop-(n-2,2),(n-2,2),(n-1,1)	ntf2	cyclopropanium	NTf2 derivatives	303,15	0,1	1299,00
cprop-(n-2,2),(n-2,2),(n-1,1)	ntf2	cyclopropanium	NTf2 derivatives	313,15	0,1	1291,00
cprop-(n-2,2),(n-2,2),(n-1,1)	ntf2	cyclopropanium	NTf2 derivatives	323,15	0,1	1282,00
cprop-(n-2,2),(n-2,2),(n-1,1)	ntf2	cyclopropanium	NTf2 derivatives	333,15	0,1	1273,00
cprop-(n-2,2),(n-2,2),(n-1,1)	ntf2	cyclopropanium	NTf2 derivatives	343,15	0,1	1264,00
cprop-(n-2,2),(n-2,2),(n-1,1)	ntf2	cyclopropanium	NTf2 derivatives	353,15	0,1	1256,00
cprop-(n-2,2),(n-2,2),(n-1,1)	ntf2	cyclopropanium	NTf2 derivatives	363,15	0,1	1247,00
cprop-(n-2,2),(n-2,2),(n-2,2)	dca	cyclopropanium	dicyanamides	278,15	0,1	1016,38
cprop-(n-2,2),(n-2,2),(n-2,2)	dca	cyclopropanium	dicyanamides	283,15	0,1	1013,27
cprop-(n-2,2),(n-2,2),(n-2,2)	dca	cyclopropanium	dicyanamides	288,15	0,1	1010,14
cprop-(n-2,2),(n-2,2),(n-2,2)	dca	cyclopropanium	dicyanamides	293,15	0,1	1007,00
cprop-(n-2,2),(n-2,2),(n-2,2)	dca	cyclopropanium	dicyanamides	298,15	0,1	1003,91
cprop-(n-2,2),(n-2,2),(n-2,2)	dca	cyclopropanium	dicyanamides	303,15	0,1	1000,79
cprop-(n-2,2),(n-2,2),(n-2,2)	dca	cyclopropanium	dicyanamides	308,15	0,1	997,70
cprop-(n-2,2),(n-2,2),(n-2,2)	dca	cyclopropanium	dicyanamides	313,15	0,1	994,62
cprop-(n-2,2),(n-2,2),(n-2,2)	dca	cyclopropanium	dicyanamides	318,15	0,1	991,55
cprop-(n-2,2),(n-2,2),(n-2,2)	dca	cyclopropanium	dicyanamides	323,15	0,1	988,50
cprop-(n-2,2),(n-2,2),(n-2,2)	dca	cyclopropanium	dicyanamides	328,15	0,1	985,46
cprop-(n-2,2),(n-2,2),(n-2,2)	dca	cyclopropanium	dicyanamides	333,15	0,1	982,43
cprop-(n-2,2),(n-2,2),(n-2,2)	dca	cyclopropanium	dicyanamides	338,15	0,1	979,41
cprop-(n-2,2),(n-2,2),(n-2,2)	dca	cyclopropanium	dicyanamides	343,15	0,1	976,41
cprop-(n-2,2),(n-2,2),(n-2,2)	dca	cyclopropanium	dicyanamides	348,15	0,1	973,40
cprop-(n-2,2),(n-2,2),(n-2,2)	dca	cyclopropanium	dicyanamides	353,15	0,1	970,42
cprop-(n-2,2),(n-2,2),(n-2,2)	dca	cyclopropanium	dicyanamides	293,15	0,1	1008,10
cprop-(n-2,2),(n-2,2),(n-2,2)	dca	cyclopropanium	dicyanamides	303,15	0,1	1000,80
cprop-(n-2,2),(n-2,2),(n-2,2)	dca	cyclopropanium	dicyanamides	313,15	0,1	995,70
cprop-(n-2,2),(n-2,2),(n-2,2)	dca	cyclopropanium	dicyanamides	323,15	0,1	988,80
cprop-(n-2,2),(n-2,2),(n-2,2)	dca	cyclopropanium	dicyanamides	333,15	0,1	983,10
cprop-(n-2,2),(n-2,2),(n-2,2)	dca	cyclopropanium	dicyanamides	343,15	0,1	977,10
cprop-(n-2,2),(n-2,2),(n-2,2)	dca	cyclopropanium	dicyanamides	293,15	0,1	1010,00
cprop-(n-2,2),(n-2,2),(n-2,2)	dca	cyclopropanium	dicyanamides	303,15	0,1	1004,00
cprop-(n-2,2),(n-2,2),(n-2,2)	dca	cyclopropanium	dicyanamides	313,15	0,1	998,00
cprop-(n-2,2),(n-2,2),(n-2,2)	dca	cyclopropanium	dicyanamides	323,15	0,1	992,00
cprop-(n-2,2),(n-2,2),(n-2,2)	dca	cyclopropanium	dicyanamides	333,15	0,1	985,00
cprop-(n-2,2),(n-2,2),(n-2,2)	dca	cyclopropanium	dicyanamides	343,15	0,1	979,00
cprop-(n-2,2),(n-2,2),(n-2,2)	dca	cyclopropanium	dicyanamides	353,15	0,1	973,00
cprop-(n-2,2),(n-2,2),(n-2,2)	dca	cyclopropanium	dicyanamides	363,15	0,1	967,00
cprop-(n-2,2),(n-2,2),(n-2,2)	ntf2	cyclopropanium	NTf2 derivatives	298,15	0,1	1273,41
cprop-(n-2,2),(n-2,2),(n-2,2)	ntf2	cyclopropanium	NTf2 derivatives	303,15	0,1	1269,05
cprop-(n-2,2),(n-2,2),(n-2,2)	ntf2	cyclopropanium	NTf2 derivatives	308,15	0,1	1264,70
cprop-(n-2,2),(n-2,2),(n-2,2)	ntf2	cyclopropanium	NTf2 derivatives	313,15	0,1	1260,36
cprop-(n-2,2),(n-2,2),(n-2,2)	ntf2	cyclopropanium	NTf2 derivatives	318,15	0,1	1256,04
cprop-(n-2,2),(n-2,2),(n-2,2)	ntf2	cyclopropanium	NTf2 derivatives	323,15	0,1	1251,73
cprop-(n-2,2),(n-2,2),(n-2,2)	ntf2	cyclopropanium	NTf2 derivatives	328,15	0,1	1247,43
cprop-(n-2,2),(n-2,2),(n-2,2)	ntf2	cyclopropanium	NTf2 derivatives	333,15	0,1	1243,16
cprop-(n-2,2),(n-2,2),(n-2,2)	ntf2	cyclopropanium	NTf2 derivatives	338,15	0,1	1238,89
cprop-(n-2,2),(n-2,2),(n-2,2)	ntf2	cyclopropanium	NTf2 derivatives	343,15	0,1	1234,64
cprop-(n-2,2),(n-2,2),(n-2,2)	ntf2	cyclopropanium	NTf2 derivatives	348,15	0,1	1230,42
cprop-(n-2,2),(n-2,2),(n-2,2)	ntf2	cyclopropanium	NTf2 derivatives	353,15	0,1	1226,19
cprop-(n-2,2),(n-2,2),(n-2,2)	ntf2	cyclopropanium	NTf2 derivatives	293,15	0,1	1277,00
cprop-(n-2,2),(n-2,2),(n-2,2)	ntf2	cyclopropanium	NTf2 derivatives	303,15	0,1	1269,00
cprop-(n-2,2),(n-2,2),(n-2,2)	ntf2	cyclopropanium	NTf2 derivatives	313,15	0,1	1260,00
cprop-(n-2,2),(n-2,2),(n-2,2)	ntf2	cyclopropanium	NTf2 derivatives	323,15	0,1	1251,00
cprop-(n-2,2),(n-2,2),(n-2,2)	ntf2	cyclopropanium	NTf2 derivatives	333,15	0,1	1243,00
cprop-(n-2,2),(n-2,2),(n-2,2)	ntf2	cyclopropanium	NTf2 derivatives	343,15	0,1	1234,00
cprop-(n-2,2),(n-2,2),(n-2,2)	ntf2	cyclopropanium	NTf2 derivatives	353,15	0,1	1226,00
cprop-(n-2,2),(n-2,2),(n-2,2)	ntf2	cyclopropanium	NTf2 derivatives	363,15	0,1	1217,00
cprop-(n-2,2),(n-2,2),(n-2,2)	ntf2	cyclopropanium	NTf2 derivatives	293,15	0,1	1276,50
cprop-(n-2,2),(n-2,2),(n-2,2)	ntf2	cyclopropanium	NTf2 derivatives	303,15	0,1	1270,20
cprop-(n-2,2),(n-2,2),(n-2,2)	ntf2	cyclopropanium	NTf2 derivatives	313,15	0,1	1260,20
cprop-(n-2,2),(n-2,2),(n-2,2)	ntf2	cyclopropanium	NTf2 derivatives	323,15	0,1	1252,20
cprop-(n-2,2),(n-2,2),(n-2,2)	ntf2	cyclopropanium	NTf2 derivatives	333,15	0,1	1243,90
cprop-(n-2,2),(n-2,2),(n-2,2)	ntf2	cyclopropanium	NTf2 derivatives	343,15	0,1	1235,20
cprop-(n-3,1),(n-1,1),(n-1,1)	dca	cyclopropanium	dicyanamides	293,15	0,1	1045,00
cprop-(n-3,1),(n-1,1),(n-1,1)	dca	cyclopropanium	dicyanamides	303,15	0,1	1039,00
cprop-(n-3,1),(n-1,1),(n-1,1)	dca	cyclopropanium	dicyanamides	313,15	0,1	1032,00
cprop-(n-3,1),(n-1,1),(n-1,1)	dca	cyclopropanium	dicyanamides	323,15	0,1	1025,00
cprop-(n-3,1),(n-1,1),(n-1,1)	dca	cyclopropanium	dicyanamides	333,15	0,1	1019,00
cprop-(n-3,1),(n-1,1),(n-1,1)	dca	cyclopropanium	dicyanamides	343,15	0,1	1013,00
cprop-(n-3,1),(n-1,1),(n-1,1)	dca	cyclopropanium	dicyanamides	353,15	0,1	1007,00
cprop-(n-3,1),(n-1,1),(n-1,1)	dca	cyclopropanium	dicyanamides	363,15	0,1	1001,00
cprop-(n-3,1),(n-1,1),(n-1,1)	ntf2	cyclopropanium	NTf2 derivatives	293,15	0,1	1356,00
cprop-(n-3,1),(n-1,1),(n-1,1)	ntf2	cyclopropanium	NTf2 derivatives	303,15	0,1	1346,00
cprop-(n-3,1),(n-1,1),(n-1,1)	ntf2	cyclopropanium	NTf2 derivatives	313,15	0,1	1337,00
cprop-(n-3,1),(n-1,1),(n-1,1)	ntf2	cyclopropanium	NTf2 derivatives	323,15	0,1	1328,00
cprop-(n-3,1),(n-1,1),(n-1,1)	ntf2	cyclopropanium	NTf2 derivatives	333,15	0,1	1319,00
cprop-(n-3,1),(n-1,1),(n-1,1)	ntf2	cyclopropanium	NTf2 derivatives	343,15	0,1	1309,00
cprop-(n-3,1),(n-1,1),(n-1,1)	ntf2	cyclopropanium	NTf2 derivatives	353,15	0,1	1301,00
cprop-(n-3,1),(n-1,1),(n-1,1)	ntf2	cyclopropanium	NTf2 derivatives	363,15	0,1	1292,00
cprop-(n-3,3),(n-1,1),(n-1,1)	ntf2	cyclopropanium	NTf2 derivatives	323,15	0,1	1287,00
cprop-(n-3,3),(n-1,1),(n-1,1)	ntf2	cyclopropanium	NTf2 derivatives	333,15	0,1	1279,00
cprop-(n-3,3),(n-1,1),(n-1,1)	ntf2	cyclopropanium	NTf2 derivatives	343,15	0,1	1271,00
cprop-(n-3,3),(n-1,1),(n-1,1)	ntf2	cyclopropanium	NTf2 derivatives	353,15	0,1	1262,00
cprop-(n-3,3),(n-1,1),(n-1,1)	ntf2	cyclopropanium	NTf2 derivatives	363,15	0,1	1254,00
cprop-(n-3,3),(n-3,3),(n-3,3)	dca	cyclopropanium	dicyanamides	333,15	0,1	951,00
cprop-(n-3,3),(n-3,3),(n-3,3)	dca	cyclopropanium	dicyanamides	343,15	0,1	945,00
cprop-(n-3,3),(n-3,3),(n-3,3)	dca	cyclopropanium	dicyanamides	353,15	0,1	939,00
cprop-(n-3,3),(n-3,3),(n-3,3)	dca	cyclopropanium	dicyanamides	363,15	0,1	933,00
cprop-(n-3,3),(n-3,3),(n-3,3)	ntf2	cyclopropanium	NTf2 derivatives	293,15	0,1	1196,00
cprop-(n-3,3),(n-3,3),(n-3,3)	ntf2	cyclopropanium	NTf2 derivatives	303,15	0,1	1188,00
cprop-(n-3,3),(n-3,3),(n-3,3)	ntf2	cyclopropanium	NTf2 derivatives	313,15	0,1	1179,00
cprop-(n-3,3),(n-3,3),(n-3,3)	ntf2	cyclopropanium	NTf2 derivatives	323,15	0,1	1171,00
cprop-(n-3,3),(n-3,3),(n-3,3)	ntf2	cyclopropanium	NTf2 derivatives	333,15	0,1	1163,00
cprop-(n-3,3),(n-3,3),(n-3,3)	ntf2	cyclopropanium	NTf2 derivatives	343,15	0,1	1155,00
cprop-(n-3,3),(n-3,3),(n-3,3)	ntf2	cyclopropanium	NTf2 derivatives	353,15	0,1	1147,00
cprop-(n-3,3),(n-3,3),(n-3,3)	ntf2	cyclopropanium	NTf2 derivatives	363,15	0,1	1139,00
cprop-(n-4,1),(n-1,1),(n-1,1)	dca	cyclopropanium	dicyanamides	293,15	0,1	1032,00
cprop-(n-4,1),(n-1,1),(n-1,1)	dca	cyclopropanium	dicyanamides	303,15	0,1	1026,00
cprop-(n-4,1),(n-1,1),(n-1,1)	dca	cyclopropanium	dicyanamides	313,15	0,1	1020,00
cprop-(n-4,1),(n-1,1),(n-1,1)	dca	cyclopropanium	dicyanamides	323,15	0,1	1014,00
cprop-(n-4,1),(n-1,1),(n-1,1)	dca	cyclopropanium	dicyanamides	333,15	0,1	1007,00
cprop-(n-4,1),(n-1,1),(n-1,1)	dca	cyclopropanium	dicyanamides	343,15	0,1	1002,00
cprop-(n-4,1),(n-1,1),(n-1,1)	dca	cyclopropanium	dicyanamides	353,15	0,1	995,00
cprop-(n-4,1),(n-1,1),(n-1,1)	dca	cyclopropanium	dicyanamides	363,15	0,1	989,00
cprop-(n-4,1),(n-1,1),(n-1,1)	ntf2	cyclopropanium	NTf2 derivatives	293,15	0,1	1331,00
cprop-(n-4,1),(n-1,1),(n-1,1)	ntf2	cyclopropanium	NTf2 derivatives	303,15	0,1	1321,00
cprop-(n-4,1),(n-1,1),(n-1,1)	ntf2	cyclopropanium	NTf2 derivatives	313,15	0,1	1313,00
cprop-(n-4,1),(n-1,1),(n-1,1)	ntf2	cyclopropanium	NTf2 derivatives	323,15	0,1	1303,00
cprop-(n-4,1),(n-1,1),(n-1,1)	ntf2	cyclopropanium	NTf2 derivatives	333,15	0,1	1294,00
cprop-(n-4,1),(n-1,1),(n-1,1)	ntf2	cyclopropanium	NTf2 derivatives	343,15	0,1	1285,00
cprop-(n-4,1),(n-1,1),(n-1,1)	ntf2	cyclopropanium	NTf2 derivatives	353,15	0,1	1276,00
cprop-(n-4,1),(n-1,1),(n-1,1)	ntf2	cyclopropanium	NTf2 derivatives	363,15	0,1	1266,00
cprop-(n-4,1),(n-2,2),(n-2,2)	dca	cyclopropanium	dicyanamides	293,15	0,1	999,00
cprop-(n-4,1),(n-2,2),(n-2,2)	dca	cyclopropanium	dicyanamides	303,15	0,1	993,00
cprop-(n-4,1),(n-2,2),(n-2,2)	dca	cyclopropanium	dicyanamides	313,15	0,1	987,00
cprop-(n-4,1),(n-2,2),(n-2,2)	dca	cyclopropanium	dicyanamides	323,15	0,1	981,00
cprop-(n-4,1),(n-2,2),(n-2,2)	dca	cyclopropanium	dicyanamides	333,15	0,1	975,00
cprop-(n-4,1),(n-2,2),(n-2,2)	dca	cyclopropanium	dicyanamides	343,15	0,1	969,00
cprop-(n-4,1),(n-2,2),(n-2,2)	dca	cyclopropanium	dicyanamides	353,15	0,1	963,00
cprop-(n-4,1),(n-2,2),(n-2,2)	dca	cyclopropanium	dicyanamides	363,15	0,1	957,00
cprop-(n-4,1),(n-2,2),(n-2,2)	ntf2	cyclopropanium	NTf2 derivatives	293,15	0,1	1260,00
cprop-(n-4,1),(n-2,2),(n-2,2)	ntf2	cyclopropanium	NTf2 derivatives	303,15	0,1	1251,00
cprop-(n-4,1),(n-2,2),(n-2,2)	ntf2	cyclopropanium	NTf2 derivatives	313,15	0,1	1243,00
cprop-(n-4,1),(n-2,2),(n-2,2)	ntf2	cyclopropanium	NTf2 derivatives	323,15	0,1	1235,00
cprop-(n-4,1),(n-2,2),(n-2,2)	ntf2	cyclopropanium	NTf2 derivatives	333,15	0,1	1226,00
cprop-(n-4,1),(n-2,2),(n-2,2)	ntf2	cyclopropanium	NTf2 derivatives	343,15	0,1	1218,00
cprop-(n-4,1),(n-2,2),(n-2,2)	ntf2	cyclopropanium	NTf2 derivatives	353,15	0,1	1209,00
cprop-(n-4,1),(n-2,2),(n-2,2)	ntf2	cyclopropanium	NTf2 derivatives	363,15	0,1	1201,00
cprop-(n-4,1),(n-4,1),(n-4,1)	dca	cyclopropanium	dicyanamides	293,15	0,1	983,00
cprop-(n-4,1),(n-4,1),(n-4,1)	dca	cyclopropanium	dicyanamides	303,15	0,1	977,00
cprop-(n-4,1),(n-4,1),(n-4,1)	dca	cyclopropanium	dicyanamides	313,15	0,1	970,00
cprop-(n-4,1),(n-4,1),(n-4,1)	dca	cyclopropanium	dicyanamides	323,15	0,1	964,00
cprop-(n-4,1),(n-4,1),(n-4,1)	dca	cyclopropanium	dicyanamides	333,15	0,1	958,00
cprop-(n-4,1),(n-4,1),(n-4,1)	dca	cyclopropanium	dicyanamides	343,15	0,1	952,00
cprop-(n-4,1),(n-4,1),(n-4,1)	dca	cyclopropanium	dicyanamides	353,15	0,1	947,00
cprop-(n-4,1),(n-4,1),(n-4,1)	dca	cyclopropanium	dicyanamides	363,15	0,1	941,00
cprop-(n-4,1),(n-4,1),(n-4,1)	ntf2	cyclopropanium	NTf2 derivatives	293,15	0,1	1224,00
cprop-(n-4,1),(n-4,1),(n-4,1)	ntf2	cyclopropanium	NTf2 derivatives	303,15	0,1	1216,00
cprop-(n-4,1),(n-4,1),(n-4,1)	ntf2	cyclopropanium	NTf2 derivatives	313,15	0,1	1207,00
cprop-(n-4,1),(n-4,1),(n-4,1)	ntf2	cyclopropanium	NTf2 derivatives	323,15	0,1	1199,00
cprop-(n-4,1),(n-4,1),(n-4,1)	ntf2	cyclopropanium	NTf2 derivatives	333,15	0,1	1191,00
cprop-(n-4,1),(n-4,1),(n-4,1)	ntf2	cyclopropanium	NTf2 derivatives	343,15	0,1	1183,00
cprop-(n-4,1),(n-4,1),(n-4,1)	ntf2	cyclopropanium	NTf2 derivatives	353,15	0,1	1174,00
cprop-(n-4,1),(n-4,1),(n-4,1)	ntf2	cyclopropanium	NTf2 derivatives	363,15	0,1	1166,00
cprop-(n-4,4),(n-1,1),(n-1,1)	ntf2	cyclopropanium	NTf2 derivatives	293,15	0,1	1272,00
cprop-(n-4,4),(n-1,1),(n-1,1)	ntf2	cyclopropanium	NTf2 derivatives	303,15	0,1	1261,00
cprop-(n-4,4),(n-1,1),(n-1,1)	ntf2	cyclopropanium	NTf2 derivatives	313,15	0,1	1253,00
cprop-(n-4,4),(n-1,1),(n-1,1)	ntf2	cyclopropanium	NTf2 derivatives	323,15	0,1	1244,00
cprop-(n-4,4),(n-1,1),(n-1,1)	ntf2	cyclopropanium	NTf2 derivatives	333,15	0,1	1236,00
cprop-(n-4,4),(n-1,1),(n-1,1)	ntf2	cyclopropanium	NTf2 derivatives	343,15	0,1	1228,00
cprop-(n-4,4),(n-1,1),(n-1,1)	ntf2	cyclopropanium	NTf2 derivatives	353,15	0,1	1219,00
cprop-(n-4,4),(n-1,1),(n-1,1)	ntf2	cyclopropanium	NTf2 derivatives	363,15	0,1	1210,00
cprop-(n-4,4),(n-2,2),(n-2,2)	dca	cyclopropanium	dicyanamides	293,15	0,1	980,00
cprop-(n-4,4),(n-2,2),(n-2,2)	dca	cyclopropanium	dicyanamides	303,15	0,1	974,00
cprop-(n-4,4),(n-2,2),(n-2,2)	dca	cyclopropanium	dicyanamides	313,15	0,1	968,00
cprop-(n-4,4),(n-2,2),(n-2,2)	dca	cyclopropanium	dicyanamides	323,15	0,1	962,00
cprop-(n-4,4),(n-2,2),(n-2,2)	dca	cyclopropanium	dicyanamides	333,15	0,1	955,00
cprop-(n-4,4),(n-2,2),(n-2,2)	dca	cyclopropanium	dicyanamides	343,15	0,1	949,00
cprop-(n-4,4),(n-2,2),(n-2,2)	dca	cyclopropanium	dicyanamides	353,15	0,1	943,00
cprop-(n-4,4),(n-2,2),(n-2,2)	dca	cyclopropanium	dicyanamides	363,15	0,1	937,00
cprop-(n-4,4),(n-2,2),(n-2,2)	ntf2	cyclopropanium	NTf2 derivatives	293,15	0,1	1216,00
cprop-(n-4,4),(n-2,2),(n-2,2)	ntf2	cyclopropanium	NTf2 derivatives	303,15	0,1	1208,00
cprop-(n-4,4),(n-2,2),(n-2,2)	ntf2	cyclopropanium	NTf2 derivatives	313,15	0,1	1200,00
cprop-(n-4,4),(n-2,2),(n-2,2)	ntf2	cyclopropanium	NTf2 derivatives	323,15	0,1	1191,00
cprop-(n-4,4),(n-2,2),(n-2,2)	ntf2	cyclopropanium	NTf2 derivatives	333,15	0,1	1183,00
cprop-(n-4,4),(n-2,2),(n-2,2)	ntf2	cyclopropanium	NTf2 derivatives	343,15	0,1	1175,00
cprop-(n-4,4),(n-2,2),(n-2,2)	ntf2	cyclopropanium	NTf2 derivatives	353,15	0,1	1167,00
cprop-(n-4,4),(n-2,2),(n-2,2)	ntf2	cyclopropanium	NTf2 derivatives	363,15	0,1	1159,00
cprop-(n-4,4),(n-4,4),(n-4,4)	dca	cyclopropanium	dicyanamides	293,15	0,1	944,00
cprop-(n-4,4),(n-4,4),(n-4,4)	dca	cyclopropanium	dicyanamides	303,15	0,1	938,00
cprop-(n-4,4),(n-4,4),(n-4,4)	dca	cyclopropanium	dicyanamides	313,15	0,1	932,00
cprop-(n-4,4),(n-4,4),(n-4,4)	dca	cyclopropanium	dicyanamides	323,15	0,1	926,00
cprop-(n-4,4),(n-4,4),(n-4,4)	dca	cyclopropanium	dicyanamides	333,15	0,1	920,00
cprop-(n-4,4),(n-4,4),(n-4,4)	dca	cyclopropanium	dicyanamides	343,15	0,1	914,00
cprop-(n-4,4),(n-4,4),(n-4,4)	dca	cyclopropanium	dicyanamides	353,15	0,1	908,00
cprop-(n-4,4),(n-4,4),(n-4,4)	dca	cyclopropanium	dicyanamides	363,15	0,1	902,00
cprop-(n-4,4),(n-4,4),(n-4,4)	ntf2	cyclopropanium	NTf2 derivatives	293,15	0,1	1134,00
cprop-(n-4,4),(n-4,4),(n-4,4)	ntf2	cyclopropanium	NTf2 derivatives	303,15	0,1	1127,00
cprop-(n-4,4),(n-4,4),(n-4,4)	ntf2	cyclopropanium	NTf2 derivatives	313,15	0,1	1119,00
cprop-(n-4,4),(n-4,4),(n-4,4)	ntf2	cyclopropanium	NTf2 derivatives	323,15	0,1	1111,00
cprop-(n-4,4),(n-4,4),(n-4,4)	ntf2	cyclopropanium	NTf2 derivatives	333,15	0,1	1103,00
cprop-(n-4,4),(n-4,4),(n-4,4)	ntf2	cyclopropanium	NTf2 derivatives	343,15	0,1	1095,00
cprop-(n-4,4),(n-4,4),(n-4,4)	ntf2	cyclopropanium	NTf2 derivatives	353,15	0,1	1088,00
cprop-(n-4,4),(n-4,4),(n-4,4)	ntf2	cyclopropanium	NTf2 derivatives	363,15	0,1	1080,00
cprop-(n-5,5),(n-5,5),(n-5,5)	dca	cyclopropanium	dicyanamides	293,15	0,1	927,00
cprop-(n-5,5),(n-5,5),(n-5,5)	dca	cyclopropanium	dicyanamides	303,15	0,1	921,00
cprop-(n-5,5),(n-5,5),(n-5,5)	dca	cyclopropanium	dicyanamides	313,15	0,1	915,00
cprop-(n-5,5),(n-5,5),(n-5,5)	dca	cyclopropanium	dicyanamides	323,15	0,1	909,00
cprop-(n-5,5),(n-5,5),(n-5,5)	dca	cyclopropanium	dicyanamides	333,15	0,1	903,00
cprop-(n-5,5),(n-5,5),(n-5,5)	dca	cyclopropanium	dicyanamides	343,15	0,1	897,00
cprop-(n-5,5),(n-5,5),(n-5,5)	dca	cyclopropanium	dicyanamides	353,15	0,1	891,00
cprop-(n-5,5),(n-5,5),(n-5,5)	dca	cyclopropanium	dicyanamides	363,15	0,1	885,00
cprop-(n-5,5),(n-5,5),(n-5,5)	ntf2	cyclopropanium	NTf2 derivatives	293,15	0,1	1086,00
cprop-(n-5,5),(n-5,5),(n-5,5)	ntf2	cyclopropanium	NTf2 derivatives	303,15	0,1	1079,00
cprop-(n-5,5),(n-5,5),(n-5,5)	ntf2	cyclopropanium	NTf2 derivatives	313,15	0,1	1072,00
cprop-(n-5,5),(n-5,5),(n-5,5)	ntf2	cyclopropanium	NTf2 derivatives	323,15	0,1	1064,00
cprop-(n-5,5),(n-5,5),(n-5,5)	ntf2	cyclopropanium	NTf2 derivatives	333,15	0,1	1057,00
cprop-(n-5,5),(n-5,5),(n-5,5)	ntf2	cyclopropanium	NTf2 derivatives	343,15	0,1	1050,00
cprop-(n-5,5),(n-5,5),(n-5,5)	ntf2	cyclopropanium	NTf2 derivatives	353,15	0,1	1043,00
cprop-(n-5,5),(n-5,5),(n-5,5)	ntf2	cyclopropanium	NTf2 derivatives	363,15	0,1	1036,00
cprop-(n-6,1),(n-1,1),(n-1,1)	ntf2	cyclopropanium	NTf2 derivatives	293,15	0,1	1292,00
cprop-(n-6,1),(n-1,1),(n-1,1)	ntf2	cyclopropanium	NTf2 derivatives	303,15	0,1	1283,00
cprop-(n-6,1),(n-1,1),(n-1,1)	ntf2	cyclopropanium	NTf2 derivatives	313,15	0,1	1274,00
cprop-(n-6,1),(n-1,1),(n-1,1)	ntf2	cyclopropanium	NTf2 derivatives	323,15	0,1	1266,00
cprop-(n-6,1),(n-1,1),(n-1,1)	ntf2	cyclopropanium	NTf2 derivatives	333,15	0,1	1256,00
cprop-(n-6,1),(n-1,1),(n-1,1)	ntf2	cyclopropanium	NTf2 derivatives	343,15	0,1	1248,00
cprop-(n-6,1),(n-1,1),(n-1,1)	ntf2	cyclopropanium	NTf2 derivatives	353,15	0,1	1239,00
cprop-(n-6,1),(n-1,1),(n-1,1)	ntf2	cyclopropanium	NTf2 derivatives	363,15	0,1	1231,00
cprop-(n-6,1),(n-2,2),(n-2,2)	dca	cyclopropanium	dicyanamides	293,15	0,1	984,00
cprop-(n-6,1),(n-2,2),(n-2,2)	dca	cyclopropanium	dicyanamides	303,15	0,1	978,00
cprop-(n-6,1),(n-2,2),(n-2,2)	dca	cyclopropanium	dicyanamides	313,15	0,1	972,00
cprop-(n-6,1),(n-2,2),(n-2,2)	dca	cyclopropanium	dicyanamides	323,15	0,1	966,00
cprop-(n-6,1),(n-2,2),(n-2,2)	dca	cyclopropanium	dicyanamides	333,15	0,1	960,00
cprop-(n-6,1),(n-2,2),(n-2,2)	dca	cyclopropanium	dicyanamides	343,15	0,1	954,00
cprop-(n-6,1),(n-2,2),(n-2,2)	dca	cyclopropanium	dicyanamides	353,15	0,1	948,00
cprop-(n-6,1),(n-2,2),(n-2,2)	dca	cyclopropanium	dicyanamides	363,15	0,1	942,00
cprop-(n-6,1),(n-2,2),(n-2,2)	ntf2	cyclopropanium	NTf2 derivatives	293,15	0,1	1228,00
cprop-(n-6,1),(n-2,2),(n-2,2)	ntf2	cyclopropanium	NTf2 derivatives	303,15	0,1	1220,00
cprop-(n-6,1),(n-2,2),(n-2,2)	ntf2	cyclopropanium	NTf2 derivatives	313,15	0,1	1211,00
cprop-(n-6,1),(n-2,2),(n-2,2)	ntf2	cyclopropanium	NTf2 derivatives	323,15	0,1	1203,00
cprop-(n-6,1),(n-2,2),(n-2,2)	ntf2	cyclopropanium	NTf2 derivatives	333,15	0,1	1195,00
cprop-(n-6,1),(n-2,2),(n-2,2)	ntf2	cyclopropanium	NTf2 derivatives	343,15	0,1	1187,00
cprop-(n-6,1),(n-2,2),(n-2,2)	ntf2	cyclopropanium	NTf2 derivatives	353,15	0,1	1178,00
cprop-(n-6,1),(n-2,2),(n-2,2)	ntf2	cyclopropanium	NTf2 derivatives	363,15	0,1	1170,00
cprop-(n-6,6),(n-1,1),(n-1,1)	ntf2	cyclopropanium	NTf2 derivatives	293,15	0,1	1209,00
cprop-(n-6,6),(n-1,1),(n-1,1)	ntf2	cyclopropanium	NTf2 derivatives	303,15	0,1	1200,00
cprop-(n-6,6),(n-1,1),(n-1,1)	ntf2	cyclopropanium	NTf2 derivatives	313,15	0,1	1192,00
cprop-(n-6,6),(n-1,1),(n-1,1)	ntf2	cyclopropanium	NTf2 derivatives	323,15	0,1	1184,00
cprop-(n-6,6),(n-1,1),(n-1,1)	ntf2	cyclopropanium	NTf2 derivatives	333,15	0,1	1176,00
cprop-(n-6,6),(n-1,1),(n-1,1)	ntf2	cyclopropanium	NTf2 derivatives	343,15	0,1	1168,00
cprop-(n-6,6),(n-1,1),(n-1,1)	ntf2	cyclopropanium	NTf2 derivatives	353,15	0,1	1159,00
cprop-(n-6,6),(n-1,1),(n-1,1)	ntf2	cyclopropanium	NTf2 derivatives	363,15	0,1	1151,00
cprop-(n-6,6),(n-2,2),(n-2,2)	dca	cyclopropanium	dicyanamides	293,15	0,1	958,00
cprop-(n-6,6),(n-2,2),(n-2,2)	dca	cyclopropanium	dicyanamides	303,15	0,1	952,00
cprop-(n-6,6),(n-2,2),(n-2,2)	dca	cyclopropanium	dicyanamides	313,15	0,1	946,00
cprop-(n-6,6),(n-2,2),(n-2,2)	dca	cyclopropanium	dicyanamides	323,15	0,1	939,00
cprop-(n-6,6),(n-2,2),(n-2,2)	dca	cyclopropanium	dicyanamides	333,15	0,1	933,00
cprop-(n-6,6),(n-2,2),(n-2,2)	dca	cyclopropanium	dicyanamides	343,15	0,1	927,00
cprop-(n-6,6),(n-2,2),(n-2,2)	dca	cyclopropanium	dicyanamides	353,15	0,1	922,00
cprop-(n-6,6),(n-2,2),(n-2,2)	dca	cyclopropanium	dicyanamides	363,15	0,1	916,00
cprop-(n-6,6),(n-2,2),(n-2,2)	ntf2	cyclopropanium	NTf2 derivatives	293,15	0,1	1171,00
cprop-(n-6,6),(n-2,2),(n-2,2)	ntf2	cyclopropanium	NTf2 derivatives	303,15	0,1	1163,00
cprop-(n-6,6),(n-2,2),(n-2,2)	ntf2	cyclopropanium	NTf2 derivatives	313,15	0,1	1155,00
cprop-(n-6,6),(n-2,2),(n-2,2)	ntf2	cyclopropanium	NTf2 derivatives	323,15	0,1	1147,00
cprop-(n-6,6),(n-2,2),(n-2,2)	ntf2	cyclopropanium	NTf2 derivatives	333,15	0,1	1139,00
cprop-(n-6,6),(n-2,2),(n-2,2)	ntf2	cyclopropanium	NTf2 derivatives	343,15	0,1	1131,00
cprop-(n-6,6),(n-2,2),(n-2,2)	ntf2	cyclopropanium	NTf2 derivatives	353,15	0,1	1123,00
cprop-(n-6,6),(n-2,2),(n-2,2)	ntf2	cyclopropanium	NTf2 derivatives	363,15	0,1	1115,00
cprop-(n-6,6),(n-6,6),(n-6,6)	dca	cyclopropanium	dicyanamides	293,15	0,1	915,00
cprop-(n-6,6),(n-6,6),(n-6,6)	dca	cyclopropanium	dicyanamides	303,15	0,1	909,00
cprop-(n-6,6),(n-6,6),(n-6,6)	dca	cyclopropanium	dicyanamides	313,15	0,1	903,00
cprop-(n-6,6),(n-6,6),(n-6,6)	dca	cyclopropanium	dicyanamides	323,15	0,1	897,00
cprop-(n-6,6),(n-6,6),(n-6,6)	dca	cyclopropanium	dicyanamides	333,15	0,1	891,00
cprop-(n-6,6),(n-6,6),(n-6,6)	dca	cyclopropanium	dicyanamides	343,15	0,1	885,00
cprop-(n-6,6),(n-6,6),(n-6,6)	dca	cyclopropanium	dicyanamides	353,15	0,1	879,00
cprop-(n-6,6),(n-6,6),(n-6,6)	dca	cyclopropanium	dicyanamides	363,15	0,1	873,00
cprop-(n-6,6),(n-6,6),(n-6,6)	ntf2	cyclopropanium	NTf2 derivatives	293,15	0,1	1059,00
cprop-(n-6,6),(n-6,6),(n-6,6)	ntf2	cyclopropanium	NTf2 derivatives	303,15	0,1	1051,00
cprop-(n-6,6),(n-6,6),(n-6,6)	ntf2	cyclopropanium	NTf2 derivatives	313,15	0,1	1044,00
cprop-(n-6,6),(n-6,6),(n-6,6)	ntf2	cyclopropanium	NTf2 derivatives	323,15	0,1	1037,00
cprop-(n-6,6),(n-6,6),(n-6,6)	ntf2	cyclopropanium	NTf2 derivatives	333,15	0,1	1030,00
cprop-(n-6,6),(n-6,6),(n-6,6)	ntf2	cyclopropanium	NTf2 derivatives	343,15	0,1	1022,00
cprop-(n-6,6),(n-6,6),(n-6,6)	ntf2	cyclopropanium	NTf2 derivatives	353,15	0,1	1015,00
cprop-(n-6,6),(n-6,6),(n-6,6)	ntf2	cyclopropanium	NTf2 derivatives	363,15	0,1	1008,00
dabco-6	ntf2	bicyclic	NTf2 derivatives	313,15	0,1	1355,15
dabco-6	ntf2	bicyclic	NTf2 derivatives	318,15	0,1	1350,93
dabco-6	ntf2	bicyclic	NTf2 derivatives	323,15	0,1	1346,72
dabco-6	ntf2	bicyclic	NTf2 derivatives	328,15	0,1	1342,51
dabco-6	ntf2	bicyclic	NTf2 derivatives	333,15	0,1	1338,29
dabco-6	ntf2	bicyclic	NTf2 derivatives	308,20	0,1	1365,30
dabco-6	ntf2	bicyclic	NTf2 derivatives	313,20	0,1	1361,00
dabco-6	ntf2	bicyclic	NTf2 derivatives	318,20	0,1	1356,80
dabco-6	ntf2	bicyclic	NTf2 derivatives	323,20	0,1	1352,50
dabco-6	ntf2	bicyclic	NTf2 derivatives	328,20	0,1	1348,30
dabco-6	ntf2	bicyclic	NTf2 derivatives	333,20	0,1	1344,00
dabco-6	ntf2	bicyclic	NTf2 derivatives	338,20	0,1	1339,80
dabco-6	ntf2	bicyclic	NTf2 derivatives	343,20	0,1	1335,70
dabco-6	ntf2	bicyclic	NTf2 derivatives	348,20	0,1	1331,50
dabco-6	ntf2	bicyclic	NTf2 derivatives	353,20	0,1	1327,30
dabco-6	ntf2	bicyclic	NTf2 derivatives	358,20	0,1	1323,20
dabco-6	ntf2	bicyclic	NTf2 derivatives	363,20	0,1	1319,10
dbu-10	dca	bicyclic	dicyanamides	293,15	0,1	1066,40
dbu-10	dca	bicyclic	dicyanamides	298,15	0,1	1063,24
dbu-10	dca	bicyclic	dicyanamides	303,15	0,1	1060,08
dbu-10	dca	bicyclic	dicyanamides	308,15	0,1	1056,92
dbu-10	dca	bicyclic	dicyanamides	313,15	0,1	1053,72
dbu-10	dca	bicyclic	dicyanamides	318,15	0,1	1050,58
dbu-10	dca	bicyclic	dicyanamides	323,15	0,1	1047,49
dbu-10	dca	bicyclic	dicyanamides	328,15	0,1	1044,40
dbu-10	dca	bicyclic	dicyanamides	333,15	0,1	1041,31
dbu-10	dca	bicyclic	dicyanamides	338,15	0,1	1038,21
dbu-10	dca	bicyclic	dicyanamides	343,15	0,1	1035,13
dbu-10	dca	bicyclic	dicyanamides	348,15	0,1	1032,05
dbu-10	dca	bicyclic	dicyanamides	353,15	0,1	1029,00
dbu-10	dca	bicyclic	dicyanamides	358,15	0,1	1025,97
dbu-10	dca	bicyclic	dicyanamides	363,15	0,1	1022,97
dbu-10	scn	bicyclic	inorganics	293,00	0,1	1013,60
dbu-10	scn	bicyclic	inorganics	303,00	0,1	1008,20
dbu-10	scn	bicyclic	inorganics	313,00	0,1	1002,60
dbu-10	scn	bicyclic	inorganics	323,00	0,1	997,30
dbu-10	scn	bicyclic	inorganics	333,00	0,1	992,10
dbu-10	scn	bicyclic	inorganics	343,00	0,1	986,90
dbu-10	scn	bicyclic	inorganics	353,00	0,1	981,80
dbu-10	scn	bicyclic	inorganics	363,00	0,1	976,50
dbu-10	scn	bicyclic	inorganics	373,00	0,1	971,10
dbu-14	dca	bicyclic	dicyanamides	293,15	0,1	1028,69
dbu-14	dca	bicyclic	dicyanamides	298,15	0,1	1025,41
dbu-14	dca	bicyclic	dicyanamides	303,15	0,1	1022,16
dbu-14	dca	bicyclic	dicyanamides	308,15	0,1	1018,91
dbu-14	dca	bicyclic	dicyanamides	313,15	0,1	1015,67
dbu-14	dca	bicyclic	dicyanamides	318,15	0,1	1012,39
dbu-14	dca	bicyclic	dicyanamides	323,15	0,1	1009,19
dbu-14	dca	bicyclic	dicyanamides	328,15	0,1	1006,02
dbu-14	dca	bicyclic	dicyanamides	333,15	0,1	1002,87
dbu-14	dca	bicyclic	dicyanamides	338,15	0,1	999,71
dbu-14	dca	bicyclic	dicyanamides	343,15	0,1	996,56
dbu-14	dca	bicyclic	dicyanamides	348,15	0,1	993,42
dbu-14	dca	bicyclic	dicyanamides	353,15	0,1	990,31
dbu-14	dca	bicyclic	dicyanamides	358,15	0,1	987,21
dbu-14	dca	bicyclic	dicyanamides	363,15	0,1	984,16
dbu-2	dca	bicyclic	dicyanamides	293,15	0,1	1218,81
dbu-2	dca	bicyclic	dicyanamides	298,15	0,1	1215,53
dbu-2	dca	bicyclic	dicyanamides	303,15	0,1	1212,26
dbu-2	dca	bicyclic	dicyanamides	308,15	0,1	1208,90
dbu-2	dca	bicyclic	dicyanamides	313,15	0,1	1205,66
dbu-2	dca	bicyclic	dicyanamides	318,15	0,1	1202,43
dbu-2	dca	bicyclic	dicyanamides	323,15	0,1	1199,21
dbu-2	dca	bicyclic	dicyanamides	328,15	0,1	1195,97
dbu-2	dca	bicyclic	dicyanamides	333,15	0,1	1192,74
dbu-2	dca	bicyclic	dicyanamides	338,15	0,1	1189,52
dbu-2	dca	bicyclic	dicyanamides	343,15	0,1	1186,31
dbu-2	dca	bicyclic	dicyanamides	348,15	0,1	1183,12
dbu-2	dca	bicyclic	dicyanamides	353,15	0,1	1179,95
dbu-2	dca	bicyclic	dicyanamides	358,15	0,1	1176,79
dbu-2	dca	bicyclic	dicyanamides	363,15	0,1	1173,65
dbu-4	dca	bicyclic	dicyanamides	293,15	0,1	1142,14
dbu-4	dca	bicyclic	dicyanamides	298,15	0,1	1138,98
dbu-4	dca	bicyclic	dicyanamides	303,15	0,1	1135,81
dbu-4	dca	bicyclic	dicyanamides	308,15	0,1	1132,60
dbu-4	dca	bicyclic	dicyanamides	313,15	0,1	1129,49
dbu-4	dca	bicyclic	dicyanamides	318,15	0,1	1126,37
dbu-4	dca	bicyclic	dicyanamides	323,15	0,1	1123,25
dbu-4	dca	bicyclic	dicyanamides	328,15	0,1	1120,14
dbu-4	dca	bicyclic	dicyanamides	333,15	0,1	1117,02
dbu-4	dca	bicyclic	dicyanamides	338,15	0,1	1113,92
dbu-4	dca	bicyclic	dicyanamides	343,15	0,1	1110,83
dbu-4	dca	bicyclic	dicyanamides	348,15	0,1	1107,76
dbu-4	dca	bicyclic	dicyanamides	353,15	0,1	1104,70
dbu-4	dca	bicyclic	dicyanamides	358,15	0,1	1101,66
dbu-4	dca	bicyclic	dicyanamides	363,15	0,1	1098,62
dbu-4	imidazolide	bicyclic	heterocyclic amines	293,15	0,1	1014,02
dbu-4	imidazolide	bicyclic	heterocyclic amines	298,15	0,1	1010,23
dbu-4	imidazolide	bicyclic	heterocyclic amines	303,15	0,1	1006,45
dbu-4	imidazolide	bicyclic	heterocyclic amines	308,15	0,1	1002,69
dbu-4	imidazolide	bicyclic	heterocyclic amines	313,15	0,1	998,93
dbu-6	dca	bicyclic	dicyanamides	293,15	0,1	1126,71
dbu-6	dca	bicyclic	dicyanamides	298,15	0,1	1123,57
dbu-6	dca	bicyclic	dicyanamides	303,15	0,1	1120,42
dbu-6	dca	bicyclic	dicyanamides	308,15	0,1	1117,28
dbu-6	dca	bicyclic	dicyanamides	313,15	0,1	1114,07
dbu-6	dca	bicyclic	dicyanamides	318,15	0,1	1110,97
dbu-6	dca	bicyclic	dicyanamides	323,15	0,1	1107,89
dbu-6	dca	bicyclic	dicyanamides	328,15	0,1	1104,82
dbu-6	dca	bicyclic	dicyanamides	333,15	0,1	1101,73
dbu-6	dca	bicyclic	dicyanamides	338,15	0,1	1098,65
dbu-6	dca	bicyclic	dicyanamides	343,15	0,1	1095,58
dbu-6	dca	bicyclic	dicyanamides	348,15	0,1	1092,52
dbu-6	dca	bicyclic	dicyanamides	353,15	0,1	1089,47
dbu-6	dca	bicyclic	dicyanamides	358,15	0,1	1086,42
dbu-6	dca	bicyclic	dicyanamides	363,15	0,1	1083,39
dbu-6	scn	bicyclic	inorganics	293,00	0,1	1061,80
dbu-6	scn	bicyclic	inorganics	303,00	0,1	1056,40
dbu-6	scn	bicyclic	inorganics	313,00	0,1	1050,90
dbu-6	scn	bicyclic	inorganics	323,00	0,1	1045,10
dbu-6	scn	bicyclic	inorganics	333,00	0,1	1039,50
dbu-6	scn	bicyclic	inorganics	343,00	0,1	1033,80
dbu-6	scn	bicyclic	inorganics	353,00	0,1	1028,40
dbu-6	scn	bicyclic	inorganics	363,00	0,1	1022,90
dbu-6	scn	bicyclic	inorganics	373,00	0,1	1017,40
dbu-8	dca	bicyclic	dicyanamides	293,15	0,1	1090,77
dbu-8	dca	bicyclic	dicyanamides	298,15	0,1	1087,59
dbu-8	dca	bicyclic	dicyanamides	303,15	0,1	1084,36
dbu-8	dca	bicyclic	dicyanamides	308,15	0,1	1081,19
dbu-8	dca	bicyclic	dicyanamides	313,15	0,1	1078,05
dbu-8	dca	bicyclic	dicyanamides	318,15	0,1	1074,92
dbu-8	dca	bicyclic	dicyanamides	323,15	0,1	1071,79
dbu-8	dca	bicyclic	dicyanamides	328,15	0,1	1068,65
dbu-8	dca	bicyclic	dicyanamides	333,15	0,1	1065,53
dbu-8	dca	bicyclic	dicyanamides	338,15	0,1	1062,41
dbu-8	dca	bicyclic	dicyanamides	343,15	0,1	1059,31
dbu-8	dca	bicyclic	dicyanamides	348,15	0,1	1056,22
dbu-8	dca	bicyclic	dicyanamides	353,15	0,1	1053,16
dbu-8	dca	bicyclic	dicyanamides	358,15	0,1	1050,11
dbu-8	dca	bicyclic	dicyanamides	363,15	0,1	1047,07
dbu-8	scn	bicyclic	inorganics	293,00	0,1	1028,80
dbu-8	scn	bicyclic	inorganics	303,00	0,1	1023,00
dbu-8	scn	bicyclic	inorganics	313,00	0,1	1017,20
dbu-8	scn	bicyclic	inorganics	323,00	0,1	1011,60
dbu-8	scn	bicyclic	inorganics	333,00	0,1	1005,30
dbu-8	scn	bicyclic	inorganics	343,00	0,1	1000,50
dbu-8	scn	bicyclic	inorganics	353,00	0,1	995,30
dbu-8	scn	bicyclic	inorganics	363,00	0,1	989,70
dbu-8	scn	bicyclic	inorganics	373,00	0,1	984,30
dbu	ac	bicyclic	carboxylates	293,15	0,1	1076,00
dbu	ac	bicyclic	carboxylates	303,15	0,1	1069,10
dbu	ac	bicyclic	carboxylates	313,15	0,1	1062,30
dbu	ac	bicyclic	carboxylates	323,15	0,1	1055,60
dbu	ac	bicyclic	carboxylates	333,15	0,1	1048,70
dbu	ac	bicyclic	carboxylates	343,15	0,1	1041,80
