Repository: AdrianRacki/selfgnn_main_WUT

# SelfGNN Main

A Graph Neural Network (GNN) framework for molecular property prediction using PyTorch Lightning and Hydra for configuration management.

## Overview

This repository implements a GNN-based model for predicting various molecular properties from chemical structures. It supports both classification and regression tasks on multiple molecular datasets including:

- **Classification**: BACE, BBBP, HIV, ClinTox
- **Regression**: ESOL, FreeSolv, Lipophilicity (LIPO), Density, Heat Capacity, Melting Point (MP), Speed of Sound, Viscosity

File: data/kpdata/viscosity.tsv (part 1 of 27)
Cation	Anion	Cationic family	Anionic family	T / K	η / mPa s
azp-2o1,1	ntf2	azepanium	NTf2 derivatives	298,15	160,30
azp-2o1,1	ntf2	azepanium	NTf2 derivatives	303,15	123,00
azp-2o1,1	ntf2	azepanium	NTf2 derivatives	308,15	94,90
azp-2o1,1	ntf2	azepanium	NTf2 derivatives	313,15	74,50
azp-2o1,1	ntf2	azepanium	NTf2 derivatives	318,15	59,30
azp-2o1,1	ntf2	azepanium	NTf2 derivatives	323,15	47,70
azp-2o1,1	ntf2	azepanium	NTf2 derivatives	328,15	39,10
azp-2o1,1	ntf2	azepanium	NTf2 derivatives	333,15	32,50
azp-2o1,1	ntf2	azepanium	NTf2 derivatives	338,15	27,30
azp-2o1,1	ntf2	azepanium	NTf2 derivatives	343,15	23,20
azp-2o1,1	ntf2	azepanium	NTf2 derivatives	348,15	20,00
azp-2o1,1	ntf2	azepanium	NTf2 derivatives	353,15	17,10
azp-2o1,1	ntf2	azepanium	NTf2 derivatives	358,15	15,00
azp-2o1,1	ntf2	azepanium	NTf2 derivatives	363,15	13,30
azp-2o1,1	ntf2	azepanium	NTf2 derivatives	368,15	11,90
azp-2o1,1	ntf2	azepanium	NTf2 derivatives	298,00	160,00
azp-2o1,1	ntf2	azepanium	NTf2 derivatives	290,15	221,80
azp-2o1,1	ntf2	azepanium	NTf2 derivatives	295,95	154,70
azp-2o1,1	ntf2	azepanium	NTf2 derivatives	301,55	111,70
azp-2o1,1	ntf2	azepanium	NTf2 derivatives	307,15	82,89
azp-2o1,1	ntf2	azepanium	NTf2 derivatives	312,75	63,33
azp-2o1,1	ntf2	azepanium	NTf2 derivatives	318,35	49,58
azp-2o1,1	ntf2	azepanium	NTf2 derivatives	323,95	39,71
azp-2o1,1	ntf2	azepanium	NTf2 derivatives	329,65	32,21
azp-2o1,1	ntf2	azepanium	NTf2 derivatives	335,25	26,52
azp-2o1,1	ntf2	azepanium	NTf2 derivatives	340,85	22,40
azp-2o1,1	ntf2	azepanium	NTf2 derivatives	346,35	18,92
azp-2o1,1	ntf2	azepanium	NTf2 derivatives	352,05	16,18
azp-2o1,1	ntf2	azepanium	NTf2 derivatives	357,65	14,04
azp-2o1,1	otf	azepanium	sulfonates	298,10	797,50
azp-2o1,1	otf	azepanium	sulfonates	303,10	579,70
azp-2o1,1	otf	azepanium	sulfonates	308,10	418,50
azp-2o1,1	otf	azepanium	sulfonates	313,10	305,80
azp-2o1,1	otf	azepanium	sulfonates	318,10	227,10
azp-2o1,1	otf	azepanium	sulfonates	323,10	171,70
azp-2o1,1	otf	azepanium	sulfonates	328,10	132,40
azp-2o1,1	otf	azepanium	sulfonates	333,10	103,70
azp-2o1,1	otf	azepanium	sulfonates	338,10	83,10
azp-2o1,1	otf	azepanium	sulfonates	343,10	67,10
azp-2o1,1	otf	azepanium	sulfonates	348,10	55,10
azp-2o1,1	otf	azepanium	sulfonates	353,10	45,70
azp-2o1,1	otf	azepanium	sulfonates	358,10	37,90
azp-2o1,1	otf	azepanium	sulfonates	363,10	31,60
azp-2o1,1	otf	azepanium	sulfonates	368,10	26,50
azp-2o1,1	otf	azepanium	sulfonates	298,00	798,00
azp-2o1,1	tfa	azepanium	carboxylates	298,10	576,90
azp-2o1,1	tfa	azepanium	carboxylates	303,10	403,40
azp-2o1,1	tfa	azepanium	carboxylates	308,10	285,10
azp-2o1,1	tfa	azepanium	carboxylates	313,10	206,30
azp-2o1,1	tfa	azepanium	carboxylates	318,10	152,20
azp-2o1,1	tfa	azepanium	carboxylates	323,10	114,40
azp-2o1,1	tfa	azepanium	carboxylates	328,10	87,70
azp-2o1,1	tfa	azepanium	carboxylates	333,10	68,20
azp-2o1,1	tfa	azepanium	carboxylates	338,10	54,10
azp-2o1,1	tfa	azepanium	carboxylates	343,10	43,60
azp-2o1,1	tfa	azepanium	carboxylates	348,10	35,80
azp-2o1,1	tfa	azepanium	carboxylates	353,10	29,60
azp-2o1,1	tfa	azepanium	carboxylates	358,10	24,80
azp-2o1,1	tfa	azepanium	carboxylates	363,10	21,00
azp-2o1,1	tfa	azepanium	carboxylates	368,10	17,80
azp-2o1,1	tfa	azepanium	carboxylates	298,00	577,00
azp-2o1,2o1	ntf2	azepanium	NTf2 derivatives	292,05	206,50
azp-2o1,2o1	ntf2	azepanium	NTf2 derivatives	298,05	136,90
azp-2o1,2o1	ntf2	azepanium	NTf2 derivatives	304,05	95,23
azp-2o1,2o1	ntf2	azepanium	NTf2 derivatives	309,95	68,33
azp-2o1,2o1	ntf2	azepanium	NTf2 derivatives	315,85	51,02
azp-2o1,2o1	ntf2	azepanium	NTf2 derivatives	321,75	39,23
azp-2o1,2o1	ntf2	azepanium	NTf2 derivatives	327,65	31,10
azp-2o1,2o1	ntf2	azepanium	NTf2 derivatives	333,65	25,12
azp-2o1,2o1	ntf2	azepanium	NTf2 derivatives	339,55	20,61
azp-2o1,2o1	ntf2	azepanium	NTf2 derivatives	345,45	17,07
azp-2o1,2o1	ntf2	azepanium	NTf2 derivatives	351,35	14,32
azp-2o1,2o1	ntf2	azepanium	NTf2 derivatives	357,35	12,20
azp-4,1	ntf2	azepanium	NTf2 derivatives	298,00	315,00
azp-4,1	ntf2	azepanium	NTf2 derivatives	298,10	315,00
azp-4,1	ntf2	azepanium	NTf2 derivatives	303,10	233,00
azp-4,1	ntf2	azepanium	NTf2 derivatives	308,10	172,60
azp-4,1	ntf2	azepanium	NTf2 derivatives	313,10	130,20
azp-4,1	ntf2	azepanium	NTf2 derivatives	318,10	100,00
azp-4,1	ntf2	azepanium	NTf2 derivatives	323,10	77,90
azp-4,1	ntf2	azepanium	NTf2 derivatives	328,10	61,50
azp-4,1	ntf2	azepanium	NTf2 derivatives	333,10	49,40
azp-4,1	ntf2	azepanium	NTf2 derivatives	338,10	40,10
azp-4,1	ntf2	azepanium	NTf2 derivatives	343,10	32,90
azp-4,1	ntf2	azepanium	NTf2 derivatives	348,10	27,40
azp-4,1	ntf2	azepanium	NTf2 derivatives	353,10	23,10
azp-4,1	ntf2	azepanium	NTf2 derivatives	358,10	19,80
azp-4,1	ntf2	azepanium	NTf2 derivatives	363,10	17,20
azp-4,1	ntf2	azepanium	NTf2 derivatives	368,10	14,90
azp-4,1	ntf2	azepanium	NTf2 derivatives	290,15	561,30
azp-4,1	ntf2	azepanium	NTf2 derivatives	295,95	361,70
azp-4,1	ntf2	azepanium	NTf2 derivatives	301,55	243,60
azp-4,1	ntf2	azepanium	NTf2 derivatives	307,15	170,70
azp-4,1	ntf2	azepanium	NTf2 derivatives	312,75	124,00
azp-4,1	ntf2	azepanium	NTf2 derivatives	318,35	92,44
azp-4,1	ntf2	azepanium	NTf2 derivatives	323,95	70,83
azp-4,1	ntf2	azepanium	NTf2 derivatives	329,65	55,15
azp-4,1	ntf2	azepanium	NTf2 derivatives	335,25	43,97
azp-4,1	ntf2	azepanium	NTf2 derivatives	340,85	35,50
azp-4,1	ntf2	azepanium	NTf2 derivatives	346,35	29,05
azp-4,1	ntf2	azepanium	NTf2 derivatives	352,05	24,21
azp-4,1	ntf2	azepanium	NTf2 derivatives	357,65	20,29
azp-6,1	ntf2	azepanium	NTf2 derivatives	298,00	358,00
azp-6,1	ntf2	azepanium	NTf2 derivatives	298,10	358,00
azp-6,1	ntf2	azepanium	NTf2 derivatives	303,10	259,30
azp-6,1	ntf2	azepanium	NTf2 derivatives	308,10	190,10
azp-6,1	ntf2	azepanium	NTf2 derivatives	313,10	143,00
azp-6,1	ntf2	azepanium	NTf2 derivatives	318,10	109,40
azp-6,1	ntf2	azepanium	NTf2 derivatives	323,10	84,90
azp-6,1	ntf2	azepanium	NTf2 derivatives	328,10	67,10
azp-6,1	ntf2	azepanium	NTf2 derivatives	333,10	53,80
azp-6,1	ntf2	azepanium	NTf2 derivatives	338,10	43,50
azp-6,1	ntf2	azepanium	NTf2 derivatives	343,10	35,70
azp-6,1	ntf2	azepanium	NTf2 derivatives	348,10	29,60
azp-6,1	ntf2	azepanium	NTf2 derivatives	353,10	24,80
azp-6,1	ntf2	azepanium	NTf2 derivatives	358,10	21,00
azp-6,1	ntf2	azepanium	NTf2 derivatives	363,10	18,00
azp-6,1	ntf2	azepanium	NTf2 derivatives	368,10	15,70
azp-[2o]21,1	ntf2	azepanium	NTf2 derivatives	298,10	136,50
azp-[2o]21,1	ntf2	azepanium	NTf2 derivatives	303,10	105,90
azp-[2o]21,1	ntf2	azepanium	NTf2 derivatives	308,10	82,00
azp-[2o]21,1	ntf2	azepanium	NTf2 derivatives	313,10	65,10
azp-[2o]21,1	ntf2	azepanium	NTf2 derivatives	318,10	52,00
azp-[2o]21,1	ntf2	azepanium	NTf2 derivatives	323,10	42,30
azp-[2o]21,1	ntf2	azepanium	NTf2 derivatives	328,10	34,80
azp-[2o]21,1	ntf2	azepanium	NTf2 derivatives	333,10	29,00
azp-[2o]21,1	ntf2	azepanium	NTf2 derivatives	338,10	24,30
azp-[2o]21,1	ntf2	azepanium	NTf2 derivatives	343,10	20,70
azp-[2o]21,1	ntf2	azepanium	NTf2 derivatives	348,10	17,80
azp-[2o]21,1	ntf2	azepanium	NTf2 derivatives	353,10	15,50
azp-[2o]21,1	ntf2	azepanium	NTf2 derivatives	358,10	13,60
azp-[2o]21,1	ntf2	azepanium	NTf2 derivatives	363,10	12,10
azp-[2o]21,1	ntf2	azepanium	NTf2 derivatives	368,10	10,70
azp-[2o]21,1	ntf2	azepanium	NTf2 derivatives	292,15	185,00
azp-[2o]21,1	ntf2	azepanium	NTf2 derivatives	298,35	125,90
azp-[2o]21,1	ntf2	azepanium	NTf2 derivatives	304,65	89,44
azp-[2o]21,1	ntf2	azepanium	NTf2 derivatives	310,85	65,90
azp-[2o]21,1	ntf2	azepanium	NTf2 derivatives	317,15	49,85
azp-[2o]21,1	ntf2	azepanium	NTf2 derivatives	323,35	38,45
azp-[2o]21,1	ntf2	azepanium	NTf2 derivatives	329,65	30,28
azp-[2o]21,1	ntf2	azepanium	NTf2 derivatives	335,85	24,33
azp-[2o]21,1	ntf2	azepanium	NTf2 derivatives	342,05	19,96
azp-[2o]21,1	ntf2	azepanium	NTf2 derivatives	348,35	16,65
azp-[2o]21,1	ntf2	azepanium	NTf2 derivatives	354,55	14,18
azp-[2o]21,1	ntf2	azepanium	NTf2 derivatives	360,75	12,24
azp-[2o]21,1	ntf2	azepanium	NTf2 derivatives	366,95	10,64
azp-[2o]21,1	otf	azepanium	sulfonates	298,10	471,20
azp-[2o]21,1	otf	azepanium	sulfonates	303,10	341,70
azp-[2o]21,1	otf	azepanium	sulfonates	308,10	249,50
azp-[2o]21,1	otf	azepanium	sulfonates	313,10	186,30
azp-[2o]21,1	otf	azepanium	sulfonates	318,10	141,50
azp-[2o]21,1	otf	azepanium	sulfonates	323,10	109,70
azp-[2o]21,1	otf	azepanium	sulfonates	328,10	86,40
azp-[2o]21,1	otf	azepanium	sulfonates	333,10	69,30
azp-[2o]21,1	otf	azepanium	sulfonates	338,10	56,00
azp-[2o]21,1	otf	azepanium	sulfonates	343,10	45,90
azp-[2o]21,1	otf	azepanium	sulfonates	348,10	38,10
azp-[2o]21,1	otf	azepanium	sulfonates	353,10	31,90
azp-[2o]21,1	otf	azepanium	sulfonates	358,10	27,00
azp-[2o]21,1	otf	azepanium	sulfonates	363,10	23,10
azp-[2o]21,1	otf	azepanium	sulfonates	368,10	20,00
azp-[2o]21,1	tfa	azepanium	carboxylates	298,10	429,30
azp-[2o]21,1	tfa	azepanium	carboxylates	303,10	309,40
azp-[2o]21,1	tfa	azepanium	carboxylates	308,10	224,30
azp-[2o]21,1	tfa	azepanium	carboxylates	313,10	165,60
azp-[2o]21,1	tfa	azepanium	carboxylates	318,10	124,80
azp-[2o]21,1	tfa	azepanium	carboxylates	323,10	95,70
azp-[2o]21,1	tfa	azepanium	carboxylates	328,10	74,40
azp-[2o]21,1	tfa	azepanium	carboxylates	333,10	58,70
azp-[2o]21,1	tfa	azepanium	carboxylates	338,10	46,70
azp-[2o]21,1	tfa	azepanium	carboxylates	343,10	37,90
azp-[2o]21,1	tfa	azepanium	carboxylates	348,10	31,10
azp-[2o]21,1	tfa	azepanium	carboxylates	353,10	26,10
azp-[2o]21,1	tfa	azepanium	carboxylates	358,10	22,30
azp-[2o]21,1	tfa	azepanium	carboxylates	363,10	19,40
azp-[2o]21,1	tfa	azepanium	carboxylates	368,10	16,90
azp-[2o]21,[2o]21	ntf2	azepanium	NTf2 derivatives	289,55	395,30
azp-[2o]21,[2o]21	ntf2	azepanium	NTf2 derivatives	294,95	264,30
azp-[2o]21,[2o]21	ntf2	azepanium	NTf2 derivatives	300,25	183,10
azp-[2o]21,[2o]21	ntf2	azepanium	NTf2 derivatives	305,55	131,30
azp-[2o]21,[2o]21	ntf2	azepanium	NTf2 derivatives	310,85	97,02
azp-[2o]21,[2o]21	ntf2	azepanium	NTf2 derivatives	316,15	73,76
azp-[2o]21,[2o]21	ntf2	azepanium	NTf2 derivatives	321,35	57,65
azp-[2o]21,[2o]21	ntf2	azepanium	NTf2 derivatives	326,75	45,96
azp-[2o]21,[2o]21	ntf2	azepanium	NTf2 derivatives	332,05	37,11
azp-[2o]21,[2o]21	ntf2	azepanium	NTf2 derivatives	337,35	30,31
azp-[2o]21,[2o]21	ntf2	azepanium	NTf2 derivatives	342,55	25,00
azp-[2o]21,[2o]21	ntf2	azepanium	NTf2 derivatives	347,95	21,39
bim-4,2	h2po4	imidazolium	phosphates	313,15	794,75
bim-4,2	h2po4	imidazolium	phosphates	323,15	433,94
bim-4,2	h2po4	imidazolium	phosphates	333,15	255,53
bim-4,2	h2po4	imidazolium	phosphates	343,15	160,14
bim-4,2	h2po4	imidazolium	phosphates	353,15	105,70
bim-4,2	h2po4	imidazolium	phosphates	363,15	72,88
bim-4,2	h2po4	imidazolium	phosphates	373,15	52,16
bthz-s2[2]	po2-o2,o2	thiazolium	phosphates	298,15	54,70
cap-1,o2	ntf2	cyclic amidium	NTf2 derivatives	323,20	26,90
cap-1,o2	otf	cyclic amidium	sulfonates	323,20	58,50
cguad-(2,1),1,1	ntf2	guanidinium	NTf2 derivatives	298,15	47,10
cguad-(2,1),1,1	ntf2	guanidinium	NTf2 derivatives	303,15	38,00
cguad-(2,1),1,1	ntf2	guanidinium	NTf2 derivatives	308,15	31,20
cguad-(2,1),1,1	ntf2	guanidinium	NTf2 derivatives	313,15	26,00
cguad-(2,1),1,1	ntf2	guanidinium	NTf2 derivatives	318,15	21,90
cguad-(2,1),1,1	ntf2	guanidinium	NTf2 derivatives	323,15	18,70
cguad-(2,1),1,1	ntf2	guanidinium	NTf2 derivatives	328,15	16,20
cguad-(2,1),1,1	ntf2	guanidinium	NTf2 derivatives	333,15	14,10
cguad-(2,1),1,1	ntf2	guanidinium	NTf2 derivatives	338,15	12,50
cguad-(2,1),1,1	ntf2	guanidinium	NTf2 derivatives	343,15	11,10
cguad-(2,1),1,1	ntf2	guanidinium	NTf2 derivatives	348,15	9,88
cguad-(2,1),1,1	ntf2	guanidinium	NTf2 derivatives	353,15	8,90
cguad-(2,2),1,1	ntf2	guanidinium	NTf2 derivatives	298,15	46,20
cguad-(2,2),1,1	ntf2	guanidinium	NTf2 derivatives	303,15	37,40
cguad-(2,2),1,1	ntf2	guanidinium	NTf2 derivatives	308,15	30,90
cguad-(2,2),1,1	ntf2	guanidinium	NTf2 derivatives	313,15	25,80
cguad-(2,2),1,1	ntf2	guanidinium	NTf2 derivatives	318,15	21,80
cguad-(2,2),1,1	ntf2	guanidinium	NTf2 derivatives	323,15	18,70
cguad-(2,2),1,1	ntf2	guanidinium	NTf2 derivatives	328,15	16,10
cguad-(2,2),1,1	ntf2	guanidinium	NTf2 derivatives	333,15	14,10
cguad-(2,2),1,1	ntf2	guanidinium	NTf2 derivatives	338,15	12,40
cguad-(2,2),1,1	ntf2	guanidinium	NTf2 derivatives	343,15	10,90
cguad-(2,2),1,1	ntf2	guanidinium	NTf2 derivatives	348,15	9,76
cguad-(2,2),1,1	ntf2	guanidinium	NTf2 derivatives	353,15	8,76
cguad-(3,1),1,1	ntf2	guanidinium	NTf2 derivatives	298,15	54,10
cguad-(3,1),1,1	ntf2	guanidinium	NTf2 derivatives	303,15	43,40
cguad-(3,1),1,1	ntf2	guanidinium	NTf2 derivatives	308,15	35,40
cguad-(3,1),1,1	ntf2	guanidinium	NTf2 derivatives	313,15	29,30
cguad-(3,1),1,1	ntf2	guanidinium	NTf2 derivatives	318,15	24,60
cguad-(3,1),1,1	ntf2	guanidinium	NTf2 derivatives	323,15	20,90
cguad-(3,1),1,1	ntf2	guanidinium	NTf2 derivatives	328,15	17,90
cguad-(3,1),1,1	ntf2	guanidinium	NTf2 derivatives	333,15	15,50
cguad-(3,1),1,1	ntf2	guanidinium	NTf2 derivatives	338,15	13,50
cguad-(3,1),1,1	ntf2	guanidinium	NTf2 derivatives	343,15	11,90
cguad-(3,1),1,1	ntf2	guanidinium	NTf2 derivatives	348,15	10,50
cguad-(3,1),1,1	ntf2	guanidinium	NTf2 derivatives	353,15	9,41
cprop-(n-10,10),(n-10,10),(n-10,10)	dca	cyclopropanium	dicyanamides	293,00	554,00
cprop-(n-10,10),(n-10,10),(n-10,10)	dca	cyclopropanium	dicyanamides	303,00	291,00
cprop-(n-10,10),(n-10,10),(n-10,10)	dca	cyclopropanium	dicyanamides	313,00	163,00
cprop-(n-10,10),(n-10,10),(n-10,10)	dca	cyclopropanium	dicyanamides	323,00	97,50
cprop-(n-10,10),(n-10,10),(n-10,10)	dca	cyclopropanium	dicyanamides	333,00	62,30
cprop-(n-10,10),(n-10,10),(n-10,10)	dca	cyclopropanium	dicyanamides	343,00	41,60
cprop-(n-10,10),(n-10,10),(n-10,10)	dca	cyclopropanium	dicyanamides	353,00	28,90
cprop-(n-10,10),(n-10,10),(n-10,10)	dca	cyclopropanium	dicyanamides	363,00	20,80
cprop-(n-10,10),(n-10,10),(n-10,10)	ntf2	cyclopropanium	NTf2 derivatives	293,15	407,60
cprop-(n-10,10),(n-10,10),(n-10,10)	ntf2	cyclopropanium	NTf2 derivatives	303,15	226,80
cprop-(n-10,10),(n-10,10),(n-10,10)	ntf2	cyclopropanium	NTf2 derivatives	313,15	132,30
cprop-(n-10,10),(n-10,10),(n-10,10)	ntf2	cyclopropanium	NTf2 derivatives	323,15	84,60
cprop-(n-10,10),(n-10,10),(n-10,10)	ntf2	cyclopropanium	NTf2 derivatives	333,15	56,00
cprop-(n-10,10),(n-10,10),(n-10,10)	ntf2	cyclopropanium	NTf2 derivatives	343,15	38,40
cprop-(n-10,10),(n-10,10),(n-10,10)	ntf2	cyclopropanium	NTf2 derivatives	353,15	27,20
cprop-(n-10,10),(n-10,10),(n-10,10)	ntf2	cyclopropanium	NTf2 derivatives	363,15	20,00
cprop-(n-2,1),(n-1,1),(n-1,1)	ntf2	cyclopropanium	NTf2 derivatives	343,15	13,60
cprop-(n-2,1),(n-1,1),(n-1,1)	ntf2	cyclopropanium	NTf2 derivatives	353,15	10,60
cprop-(n-2,1),(n-1,1),(n-1,1)	ntf2	cyclopropanium	NTf2 derivatives	363,15	8,58
cprop-(n-2,1),(n-2,1),(n-2,1)	ntf2	cyclopropanium	NTf2 derivatives	293,15	72,50
cprop-(n-2,1),(n-2,1),(n-2,1)	ntf2	cyclopropanium	NTf2 derivatives	303,15	45,80
cprop-(n-2,1),(n-2,1),(n-2,1)	ntf2	cyclopropanium	NTf2 derivatives	313,15	31,30
cprop-(n-2,1),(n-2,1),(n-2,1)	ntf2	cyclopropanium	NTf2 derivatives	323,15	22,00
cprop-(n-2,1),(n-2,1),(n-2,1)	ntf2	cyclopropanium	NTf2 derivatives	333,15	16,20
cprop-(n-2,1),(n-2,1),(n-2,1)	ntf2	cyclopropanium	NTf2 derivatives	343,15	12,20
cprop-(n-2,1),(n-2,1),(n-2,1)	ntf2	cyclopropanium	NTf2 derivatives	353,15	9,45
cprop-(n-2,1),(n-2,1),(n-2,1)	ntf2	cyclopropanium	NTf2 derivatives	363,15	7,46
cprop-(n-2,2),(n-1,1),(n-1,1)	ntf2	cyclopropanium	NTf2 derivatives	323,15	25,10
cprop-(n-2,2),(n-1,1),(n-1,1)	ntf2	cyclopropanium	NTf2 derivatives	333,15	18,20
cprop-(n-2,2),(n-1,1),(n-1,1)	ntf2	cyclopropanium	NTf2 derivatives	343,15	13,50
cprop-(n-2,2),(n-1,1),(n-1,1)	ntf2	cyclopropanium	NTf2 derivatives	353,15	10,50
cprop-(n-2,2),(n-1,1),(n-1,1)	ntf2	cyclopropanium	NTf2 derivatives	363,15	8,17
cprop-(n-2,2),(n-2,2),(n-1,1)	dca	cyclopropanium	dicyanamides	293,00	58,40
cprop-(n-2,2),(n-2,2),(n-1,1)	dca	cyclopropanium	dicyanamides	303,00	37,10
cprop-(n-2,2),(n-2,2),(n-1,1)	dca	cyclopropanium	dicyanamides	313,00	25,40
cprop-(n-2,2),(n-2,2),(n-1,1)	dca	cyclopropanium	dicyanamides	323,00	17,90
cprop-(n-2,2),(n-2,2),(n-1,1)	dca	cyclopropanium	dicyanamides	333,00	13,20
cprop-(n-2,2),(n-2,2),(n-1,1)	dca	cyclopropanium	dicyanamides	343,00	10,00
cprop-(n-2,2),(n-2,2),(n-1,1)	dca	cyclopropanium	dicyanamides	353,00	7,94
cprop-(n-2,2),(n-2,2),(n-1,1)	dca	cyclopropanium	dicyanamides	363,00	6,40
cprop-(n-2,2),(n-2,2),(n-1,1)	ntf2	cyclopropanium	NTf2 derivatives	293,15	83,60
cprop-(n-2,2),(n-2,2),(n-1,1)	ntf2	cyclopropanium	NTf2 derivatives	303,15	52,40
cprop-(n-2,2),(n-2,2),(n-1,1)	ntf2	cyclopropanium	NTf2 derivatives	313,15	35,20
cprop-(n-2,2),(n-2,2),(n-1,1)	ntf2	cyclopropanium	NTf2 derivatives	323,15	24,70
cprop-(n-2,2),(n-2,2),(n-1,1)	ntf2	cyclopropanium	NTf2 derivatives	333,15	17,90
cprop-(n-2,2),(n-2,2),(n-1,1)	ntf2	cyclopropanium	NTf2 derivatives	343,15	13,40
cprop-(n-2,2),(n-2,2),(n-1,1)	ntf2	cyclopropanium	NTf2 derivatives	353,15	10,30
cprop-(n-2,2),(n-2,2),(n-1,1)	ntf2	cyclopropanium	NTf2 derivatives	363,15	8,15
cprop-(n-2,2),(n-2,2),(n-2,2)	dca	cyclopropanium	dicyanamides	293,00	64,20
cprop-(n-2,2),(n-2,2),(n-2,2)	dca	cyclopropanium	dicyanamides	303,00	41,90
cprop-(n-2,2),(n-2,2),(n-2,2)	dca	cyclopropanium	dicyanamides	313,00	28,30
cprop-(n-2,2),(n-2,2),(n-2,2)	dca	cyclopropanium	dicyanamides	323,00	19,90
cprop-(n-2,2),(n-2,2),(n-2,2)	dca	cyclopropanium	dicyanamides	333,00	14,60
cprop-(n-2,2),(n-2,2),(n-2,2)	dca	cyclopropanium	dicyanamides	343,00	11,40
cprop-(n-2,2),(n-2,2),(n-2,2)	dca	cyclopropanium	dicyanamides	353,00	8,90
cprop-(n-2,2),(n-2,2),(n-2,2)	dca	cyclopropanium	dicyanamides	363,00	7,10
cprop-(n-2,2),(n-2,2),(n-2,2)	ntf2	cyclopropanium	NTf2 derivatives	293,15	94,70
cprop-(n-2,2),(n-2,2),(n-2,2)	ntf2	cyclopropanium	NTf2 derivatives	303,15	60,50
cprop-(n-2,2),(n-2,2),(n-2,2)	ntf2	cyclopropanium	NTf2 derivatives	313,15	40,00
cprop-(n-2,2),(n-2,2),(n-2,2)	ntf2	cyclopropanium	NTf2 derivatives	323,15	27,50
cprop-(n-2,2),(n-2,2),(n-2,2)	ntf2	cyclopropanium	NTf2 derivatives	333,15	19,60
cprop-(n-2,2),(n-2,2),(n-2,2)	ntf2	cyclopropanium	NTf2 derivatives	343,15	15,00
cprop-(n-2,2),(n-2,2),(n-2,2)	ntf2	cyclopropanium	NTf2 derivatives	353,15	11,50
cprop-(n-2,2),(n-2,2),(n-2,2)	ntf2	cyclopropanium	NTf2 derivatives	363,15	9,04
cprop-(n-3,1),(n-1,1),(n-1,1)	dca	cyclopropanium	dicyanamides	293,00	107,30
cprop-(n-3,1),(n-1,1),(n-1,1)	dca	cyclopropanium	dicyanamides	303,00	61,30
cprop-(n-3,1),(n-1,1),(n-1,1)	dca	cyclopropanium	dicyanamides	313,00	38,20
cprop-(n-3,1),(n-1,1),(n-1,1)	dca	cyclopropanium	dicyanamides	323,00	25,10
cprop-(n-3,1),(n-1,1),(n-1,1)	dca	cyclopropanium	dicyanamides	333,00	17,50
cprop-(n-3,1),(n-1,1),(n-1,1)	dca	cyclopropanium	dicyanamides	343,00	12,80
cprop-(n-3,1),(n-1,1),(n-1,1)	dca	cyclopropanium	dicyanamides	353,00	10,10
cprop-(n-3,1),(n-1,1),(n-1,1)	dca	cyclopropanium	dicyanamides	363,00	8,02
cprop-(n-3,1),(n-1,1),(n-1,1)	ntf2	cyclopropanium	NTf2 derivatives	293,15	72,50
cprop-(n-3,1),(n-1,1),(n-1,1)	ntf2	cyclopropanium	NTf2 derivatives	303,15	45,20
cprop-(n-3,1),(n-1,1),(n-1,1)	ntf2	cyclopropanium	NTf2 derivatives	313,15	29,60
cprop-(n-3,1),(n-1,1),(n-1,1)	ntf2	cyclopropanium	NTf2 derivatives	323,15	20,00
cprop-(n-3,1),(n-1,1),(n-1,1)	ntf2	cyclopropanium	NTf2 derivatives	333,15	14,60
cprop-(n-3,1),(n-1,1),(n-1,1)	ntf2	cyclopropanium	NTf2 derivatives	343,15	11,20
cprop-(n-3,1),(n-1,1),(n-1,1)	ntf2	cyclopropanium	NTf2 derivatives	353,15	8,68
cprop-(n-3,1),(n-1,1),(n-1,1)	ntf2	cyclopropanium	NTf2 derivatives	363,15	6,90
cprop-(n-3,3),(n-1,1),(n-1,1)	ntf2	cyclopropanium	NTf2 derivatives	323,15	28,90
cprop-(n-3,3),(n-1,1),(n-1,1)	ntf2	cyclopropanium	NTf2 derivatives	333,15	19,80
cprop-(n-3,3),(n-1,1),(n-1,1)	ntf2	cyclopropanium	NTf2 derivatives	343,15	14,70
cprop-(n-3,3),(n-1,1),(n-1,1)	ntf2	cyclopropanium	NTf2 derivatives	353,15	11,00
cprop-(n-3,3),(n-1,1),(n-1,1)	ntf2	cyclopropanium	NTf2 derivatives	363,15	8,63
cprop-(n-3,3),(n-3,3),(n-3,3)	dca	cyclopropanium	dicyanamides	333,00	14,60
cprop-(n-3,3),(n-3,3),(n-3,3)	dca	cyclopropanium	dicyanamides	343,00	10,20
cprop-(n-3,3),(n-3,3),(n-3,3)	dca	cyclopropanium	dicyanamides	353,00	7,50
cprop-(n-3,3),(n-3,3),(n-3,3)	dca	cyclopropanium	dicyanamides	363,00	5,70
cprop-(n-3,3),(n-3,3),(n-3,3)	ntf2	cyclopropanium	NTf2 derivatives	293,15	219,70
cprop-(n-3,3),(n-3,3),(n-3,3)	ntf2	cyclopropanium	NTf2 derivatives	303,15	127,10
cprop-(n-3,3),(n-3,3),(n-3,3)	ntf2	cyclopropanium	NTf2 derivatives	313,15	78,30
cprop-(n-3,3),(n-3,3),(n-3,3)	ntf2	cyclopropanium	NTf2 derivatives	323,15	50,10
cprop-(n-3,3),(n-3,3),(n-3,3)	ntf2	cyclopropanium	NTf2 derivatives	333,15	32,30
cprop-(n-3,3),(n-3,3),(n-3,3)	ntf2	cyclopropanium	NTf2 derivatives	343,15	22,60
cprop-(n-3,3),(n-3,3),(n-3,3)	ntf2	cyclopropanium	NTf2 derivatives	353,15	16,60
cprop-(n-3,3),(n-3,3),(n-3,3)	ntf2	cyclopropanium	NTf2 derivatives	363,15	12,60
cprop-(n-4,1),(n-1,1),(n-1,1)	dca	cyclopropanium	dicyanamides	293,00	67,40
cprop-(n-4,1),(n-1,1),(n-1,1)	dca	cyclopropanium	dicyanamides	303,00	40,30
cprop-(n-4,1),(n-1,1),(n-1,1)	dca	cyclopropanium	dicyanamides	313,00	25,30
cprop-(n-4,1),(n-1,1),(n-1,1)	dca	cyclopropanium	dicyanamides	323,00	17,20
cprop-(n-4,1),(n-1,1),(n-1,1)	dca	cyclopropanium	dicyanamides	333,00	12,10
cprop-(n-4,1),(n-1,1),(n-1,1)	dca	cyclopropanium	dicyanamides	343,00	9,14
cprop-(n-4,1),(n-1,1),(n-1,1)	dca	cyclopropanium	dicyanamides	353,00	7,05
cprop-(n-4,1),(n-1,1),(n-1,1)	dca	cyclopropanium	dicyanamides	363,00	5,57
cprop-(n-4,1),(n-1,1),(n-1,1)	ntf2	cyclopropanium	NTf2 derivatives	293,15	76,10
cprop-(n-4,1),(n-1,1),(n-1,1)	ntf2	cyclopropanium	NTf2 derivatives	303,15	47,40
cprop-(n-4,1),(n-1,1),(n-1,1)	ntf2	cyclopropanium	NTf2 derivatives	313,15	31,10
cprop-(n-4,1),(n-1,1),(n-1,1)	ntf2	cyclopropanium	NTf2 derivatives	323,15	21,90
cprop-(n-4,1),(n-1,1),(n-1,1)	ntf2	cyclopropanium	NTf2 derivatives	333,15	15,40
cprop-(n-4,1),(n-1,1),(n-1,1)	ntf2	cyclopropanium	NTf2 derivatives	343,15	12,20
cprop-(n-4,1),(n-1,1),(n-1,1)	ntf2	cyclopropanium	NTf2 derivatives	353,15	9,30
cprop-(n-4,1),(n-1,1),(n-1,1)	ntf2	cyclopropanium	NTf2 derivatives	363,15	7,41
cprop-(n-4,1),(n-2,2),(n-2,2)	dca	cyclopropanium	dicyanamides	293,00	73,70
cprop-(n-4,1),(n-2,2),(n-2,2)	dca	cyclopropanium	dicyanamides	303,00	45,80
cprop-(n-4,1),(n-2,2),(n-2,2)	dca	cyclopropanium	dicyanamides	313,00	30,20
cprop-(n-4,1),(n-2,2),(n-2,2)	dca	cyclopropanium	dicyanamides	323,00	20,80
cprop-(n-4,1),(n-2,2),(n-2,2)	dca	cyclopropanium	dicyanamides	333,00	15,30
cprop-(n-4,1),(n-2,2),(n-2,2)	dca	cyclopropanium	dicyanamides	343,00	11,50
cprop-(n-4,1),(n-2,2),(n-2,2)	dca	cyclopropanium	dicyanamides	353,00	8,90
cprop-(n-4,1),(n-2,2),(n-2,2)	dca	cyclopropanium	dicyanamides	363,00	7,10
cprop-(n-4,1),(n-2,2),(n-2,2)	ntf2	cyclopropanium	NTf2 derivatives	293,15	106,20
cprop-(n-4,1),(n-2,2),(n-2,2)	ntf2	cyclopropanium	NTf2 derivatives	303,15	66,40
cprop-(n-4,1),(n-2,2),(n-2,2)	ntf2	cyclopropanium	NTf2 derivatives	313,15	43,30
cprop-(n-4,1),(n-2,2),(n-2,2)	ntf2	cyclopropanium	NTf2 derivatives	323,15	29,70
cprop-(n-4,1),(n-2,2),(n-2,2)	ntf2	cyclopropanium	NTf2 derivatives	333,15	21,10
cprop-(n-4,1),(n-2,2),(n-2,2)	ntf2	cyclopropanium	NTf2 derivatives	343,15	15,50
cprop-(n-4,1),(n-2,2),(n-2,2)	ntf2	cyclopropanium	NTf2 derivatives	353,15	11,90
cprop-(n-4,1),(n-2,2),(n-2,2)	ntf2	cyclopropanium	NTf2 derivatives	363,15	9,12
cprop-(n-4,1),(n-4,1),(n-4,1)	dca	cyclopropanium	dicyanamides	293,00	101,00
cprop-(n-4,1),(n-4,1),(n-4,1)	dca	cyclopropanium	dicyanamides	303,00	58,60
cprop-(n-4,1),(n-4,1),(n-4,1)	dca	cyclopropanium	dicyanamides	313,00	36,60
cprop-(n-4,1),(n-4,1),(n-4,1)	dca	cyclopropanium	dicyanamides	323,00	24,10
cprop-(n-4,1),(n-4,1),(n-4,1)	dca	cyclopropanium	dicyanamides	333,00	16,90
cprop-(n-4,1),(n-4,1),(n-4,1)	dca	cyclopropanium	dicyanamides	343,00	12,40
cprop-(n-4,1),(n-4,1),(n-4,1)	dca	cyclopropanium	dicyanamides	353,00	9,47
cprop-(n-4,1),(n-4,1),(n-4,1)	dca	cyclopropanium	dicyanamides	363,00	7,30
cprop-(n-4,1),(n-4,1),(n-4,1)	ntf2	cyclopropanium	NTf2 derivatives	293,15	101,00
cprop-(n-4,1),(n-4,1),(n-4,1)	ntf2	cyclopropanium	NTf2 derivatives	303,15	61,90
cprop-(n-4,1),(n-4,1),(n-4,1)	ntf2	cyclopropanium	NTf2 derivatives	313,15	39,80
cprop-(n-4,1),(n-4,1),(n-4,1)	ntf2	cyclopropanium	NTf2 derivatives	323,15	26,80
cprop-(n-4,1),(n-4,1),(n-4,1)	ntf2	cyclopropanium	NTf2 derivatives	333,15	19,00
cprop-(n-4,1),(n-4,1),(n-4,1)	ntf2	cyclopropanium	NTf2 derivatives	343,15	13,90
cprop-(n-4,1),(n-4,1),(n-4,1)	ntf2	cyclopropanium	NTf2 derivatives	353,15	10,60
cprop-(n-4,1),(n-4,1),(n-4,1)	ntf2	cyclopropanium	NTf2 derivatives	363,15	8,21
cprop-(n-4,4),(n-1,1),(n-1,1)	ntf2	cyclopropanium	NTf2 derivatives	293,15	117,50
cprop-(n-4,4),(n-1,1),(n-1,1)	ntf2	cyclopropanium	NTf2 derivatives	303,15	69,00
cprop-(n-4,4),(n-1,1),(n-1,1)	ntf2	cyclopropanium	NTf2 derivatives	313,15	43,30
cprop-(n-4,4),(n-1,1),(n-1,1)	ntf2	cyclopropanium	NTf2 derivatives	323,15	28,60
cprop-(n-4,4),(n-1,1),(n-1,1)	ntf2	cyclopropanium	NTf2 derivatives	333,15	19,80
cprop-(n-4,4),(n-1,1),(n-1,1)	ntf2	cyclopropanium	NTf2 derivatives	343,15	14,60
cprop-(n-4,4),(n-1,1),(n-1,1)	ntf2	cyclopropanium	NTf2 derivatives	353,15	11,20
cprop-(n-4,4),(n-1,1),(n-1,1)	ntf2	cyclopropanium	NTf2 derivatives	363,15	8,68
cprop-(n-4,4),(n-2,2),(n-2,2)	dca	cyclopropanium	dicyanamides	293,00	105,00
cprop-(n-4,4),(n-2,2),(n-2,2)	dca	cyclopropanium	dicyanamides	303,00	63,30
cprop-(n-4,4),(n-2,2),(n-2,2)	dca	cyclopropanium	dicyanamides	313,00	40,80
cprop-(n-4,4),(n-2,2),(n-2,2)	dca	cyclopropanium	dicyanamides	323,00	27,40
cprop-(n-4,4),(n-2,2),(n-2,2)	dca	cyclopropanium	dicyanamides	333,00	19,40
cprop-(n-4,4),(n-2,2),(n-2,2)	dca	cyclopropanium	dicyanamides	343,00	14,20
cprop-(n-4,4),(n-2,2),(n-2,2)	dca	cyclopropanium	dicyanamides	353,00	11,00
cprop-(n-4,4),(n-2,2),(n-2,2)	dca	cyclopropanium	dicyanamides	363,00	8,60
cprop-(n-4,4),(n-2,2),(n-2,2)	ntf2	cyclopropanium	NTf2 derivatives	293,15	125,70
cprop-(n-4,4),(n-2,2),(n-2,2)	ntf2	cyclopropanium	NTf2 derivatives	303,15	76,40
cprop-(n-4,4),(n-2,2),(n-2,2)	ntf2	cyclopropanium	NTf2 derivatives	313,15	49,90
cprop-(n-4,4),(n-2,2),(n-2,2)	ntf2	cyclopropanium	NTf2 derivatives	323,15	32,70
cprop-(n-4,4),(n-2,2),(n-2,2)	ntf2	cyclopropanium	NTf2 derivatives	333,15	23,10
cprop-(n-4,4),(n-2,2),(n-2,2)	ntf2	cyclopropanium	NTf2 derivatives	343,15	17,20
cprop-(n-4,4),(n-2,2),(n-2,2)	ntf2	cyclopropanium	NTf2 derivatives	353,15	13,00
cprop-(n-4,4),(n-2,2),(n-2,2)	ntf2	cyclopropanium	NTf2 derivatives	363,15	9,91
cprop-(n-4,4),(n-4,4),(n-4,4)	dca	cyclopropanium	dicyanamides	293,00	293,00
cprop-(n-4,4),(n-4,4),(n-4,4)	dca	cyclopropanium	dicyanamides	303,00	160,00
cprop-(n-4,4),(n-4,4),(n-4,4)	dca	cyclopropanium	dicyanamides	313,00	95,00
cprop-(n-4,4),(n-4,4),(n-4,4)	dca	cyclopropanium	dicyanamides	323,00	60,60
cprop-(n-4,4),(n-4,4),(n-4,4)	dca	cyclopropanium	dicyanamides	333,00	41,00
cprop-(n-4,4),(n-4,4),(n-4,4)	dca	cyclopropanium	dicyanamides	343,00	29,00
cprop-(n-4,4),(n-4,4),(n-4,4)	dca	cyclopropanium	dicyanamides	353,00	21,50
cprop-(n-4,4),(n-4,4),(n-4,4)	dca	cyclopropanium	dicyanamides	363,00	16,40
cprop-(n-4,4),(n-4,4),(n-4,4)	ntf2	cyclopropanium	NTf2 derivatives	293,15	230,40
cprop-(n-4,4),(n-4,4),(n-4,4)	ntf2	cyclopropanium	NTf2 derivatives	303,15	134,30
cprop-(n-4,4),(n-4,4),(n-4,4)	ntf2	cyclopropanium	NTf2 derivatives	313,15	83,60
cprop-(n-4,4),(n-4,4),(n-4,4)	ntf2	cyclopropanium	NTf2 derivatives	323,15	55,20
cprop-(n-4,4),(n-4,4),(n-4,4)	ntf2	cyclopropanium	NTf2 derivatives	333,15	38,30
cprop-(n-4,4),(n-4,4),(n-4,4)	ntf2	cyclopropanium	NTf2 derivatives	343,15	26,90
cprop-(n-4,4),(n-4,4),(n-4,4)	ntf2	cyclopropanium	NTf2 derivatives	353,15	19,20
cprop-(n-5,5),(n-5,5),(n-5,5)	dca	cyclopropanium	dicyanamides	293,00	308,00
cprop-(n-5,5),(n-5,5),(n-5,5)	dca	cyclopropanium	dicyanamides	303,00	168,00
cprop-(n-5,5),(n-5,5),(n-5,5)	dca	cyclopropanium	dicyanamides	313,00	97,90
cprop-(n-5,5),(n-5,5),(n-5,5)	dca	cyclopropanium	dicyanamides	323,00	60,90
cprop-(n-5,5),(n-5,5),(n-5,5)	dca	cyclopropanium	dicyanamides	333,00	40,00
cprop-(n-5,5),(n-5,5),(n-5,5)	dca	cyclopropanium	dicyanamides	343,00	27,00
cprop-(n-5,5),(n-5,5),(n-5,5)	dca	cyclopropanium	dicyanamides	353,00	19,80
cprop-(n-5,5),(n-5,5),(n-5,5)	dca	cyclopropanium	dicyanamides	363,00	14,40
cprop-(n-5,5),(n-5,5),(n-5,5)	ntf2	cyclopropanium	NTf2 derivatives	293,15	268,70
cprop-(n-5,5),(n-5,5),(n-5,5)	ntf2	cyclopropanium	NTf2 derivatives	303,15	157,80
cprop-(n-5,5),(n-5,5),(n-5,5)	ntf2	cyclopropanium	NTf2 derivatives	313,15	97,10
cprop-(n-5,5),(n-5,5),(n-5,5)	ntf2	cyclopropanium	NTf2 derivatives	323,15	62,10
cprop-(n-5,5),(n-5,5),(n-5,5)	ntf2	cyclopropanium	NTf2 derivatives	333,15	41,90
cprop-(n-5,5),(n-5,5),(n-5,5)	ntf2	cyclopropanium	NTf2 derivatives	343,15	29,30
cprop-(n-5,5),(n-5,5),(n-5,5)	ntf2	cyclopropanium	NTf2 derivatives	353,15	21,30
cprop-(n-5,5),(n-5,5),(n-5,5)	ntf2	cyclopropanium	NTf2 derivatives	363,15	16,10
cprop-(n-6,1),(n-1,1),(n-1,1)	ntf2	cyclopropanium	NTf2 derivatives	293,15	94,00
cprop-(n-6,1),(n-1,1),(n-1,1)	ntf2	cyclopropanium	NTf2 derivatives	303,15	56,40
cprop-(n-6,1),(n-1,1),(n-1,1)	ntf2	cyclopropanium	NTf2 derivatives	313,15	36,40
cprop-(n-6,1),(n-1,1),(n-1,1)	ntf2	cyclopropanium	NTf2 derivatives	323,15	24,70
cprop-(n-6,1),(n-1,1),(n-1,1)	ntf2	cyclopropanium	NTf2 derivatives	333,15	18,00
cprop-(n-6,1),(n-1,1),(n-1,1)	ntf2	cyclopropanium	NTf2 derivatives	343,15	13,40
cprop-(n-6,1),(n-1,1),(n-1,1)	ntf2	cyclopropanium	NTf2 derivatives	353,15	10,30
cprop-(n-6,1),(n-1,1),(n-1,1)	ntf2	cyclopropanium	NTf2 derivatives	363,15	8,07
cprop-(n-6,1),(n-2,2),(n-2,2)	dca	cyclopropanium	dicyanamides	293,00	86,20
cprop-(n-6,1),(n-2,2),(n-2,2)	dca	cyclopropanium	dicyanamides	303,00	52,80
cprop-(n-6,1),(n-2,2),(n-2,2)	dca	cyclopropanium	dicyanamides	313,00	34,40
cprop-(n-6,1),(n-2,2),(n-2,2)	dca	cyclopropanium	dicyanamides	323,00	23,40
cprop-(n-6,1),(n-2,2),(n-2,2)	dca	cyclopropanium	dicyanamides	333,00	17,00
cprop-(n-6,1),(n-2,2),(n-2,2)	dca	cyclopropanium	dicyanamides	343,00	12,70
cprop-(n-6,1),(n-2,2),(n-2,2)	dca	cyclopropanium	dicyanamides	353,00	9,78
cprop-(n-6,1),(n-2,2),(n-2,2)	dca	cyclopropanium	dicyanamides	363,00	7,71
cprop-(n-6,1),(n-2,2),(n-2,2)	ntf2	cyclopropanium	NTf2 derivatives	293,15	101,80
cprop-(n-6,1),(n-2,2),(n-2,2)	ntf2	cyclopropanium	NTf2 derivatives	303,15	62,80
cprop-(n-6,1),(n-2,2),(n-2,2)	ntf2	cyclopropanium	NTf2 derivatives	313,15	41,40
cprop-(n-6,1),(n-2,2),(n-2,2)	ntf2	cyclopropanium	NTf2 derivatives	323,15	28,30
cprop-(n-6,1),(n-2,2),(n-2,2)	ntf2	cyclopropanium	NTf2 derivatives	333,15	20,30
cprop-(n-6,1),(n-2,2),(n-2,2)	ntf2	cyclopropanium	NTf2 derivatives	343,15	15,20
cprop-(n-6,1),(n-2,2),(n-2,2)	ntf2	cyclopropanium	NTf2 derivatives	353,15	11,60
cprop-(n-6,1),(n-2,2),(n-2,2)	ntf2	cyclopropanium	NTf2 derivatives	363,15	9,07
cprop-(n-6,6),(n-1,1),(n-1,1)	ntf2	cyclopropanium	NTf2 derivatives	303,15	110,30
cprop-(n-6,6),(n-1,1),(n-1,1)	ntf2	cyclopropanium	NTf2 derivatives	313,15	65,40
cprop-(n-6,6),(n-1,1),(n-1,1)	ntf2	cyclopropanium	NTf2 derivatives	323,15	42,30
cprop-(n-6,6),(n-1,1),(n-1,1)	ntf2	cyclopropanium	NTf2 derivatives	333,15	29,00
cprop-(n-6,6),(n-1,1),(n-1,1)	ntf2	cyclopropanium	NTf2 derivatives	343,15	21,30
cprop-(n-6,6),(n-1,1),(n-1,1)	ntf2	cyclopropanium	NTf2 derivatives	353,15	16,10
cprop-(n-6,6),(n-1,1),(n-1,1)	ntf2	cyclopropanium	NTf2 derivatives	363,15	13,20
cprop-(n-6,6),(n-2,2),(n-2,2)	dca	cyclopropanium	dicyanamides	293,00	131,00
cprop-(n-6,6),(n-2,2),(n-2,2)	dca	cyclopropanium	dicyanamides	303,00	76,80
cprop-(n-6,6),(n-2,2),(n-2,2)	dca	cyclopropanium	dicyanamides	313,00	48,40
cprop-(n-6,6),(n-2,2),(n-2,2)	dca	cyclopropanium	dicyanamides	323,00	32,00
cprop-(n-6,6),(n-2,2),(n-2,2)	dca	cyclopropanium	dicyanamides	333,00	22,20
cprop-(n-6,6),(n-2,2),(n-2,2)	dca	cyclopropanium	dicyanamides	343,00	16,00
cprop-(n-6,6),(n-2,2),(n-2,2)	dca	cyclopropanium	dicyanamides	353,00	12,00
cprop-(n-6,6),(n-2,2),(n-2,2)	dca	cyclopropanium	dicyanamides	363,00	9,30
cprop-(n-6,6),(n-2,2),(n-2,2)	ntf2	cyclopropanium	NTf2 derivatives	293,15	182,10
cprop-(n-6,6),(n-2,2),(n-2,2)	ntf2	cyclopropanium	NTf2 derivatives	303,15	107,80
cprop-(n-6,6),(n-2,2),(n-2,2)	ntf2	cyclopropanium	NTf2 derivatives	313,15	67,80
cprop-(n-6,6),(n-2,2),(n-2,2)	ntf2	cyclopropanium	NTf2 derivatives	323,15	44,20
cprop-(n-6,6),(n-2,2),(n-2,2)	ntf2	cyclopropanium	NTf2 derivatives	333,15	30,20
cprop-(n-6,6),(n-2,2),(n-2,2)	ntf2	cyclopropanium	NTf2 derivatives	343,15	21,70
cprop-(n-6,6),(n-2,2),(n-2,2)	ntf2	cyclopropanium	NTf2 derivatives	353,15	15,80
cprop-(n-6,6),(n-2,2),(n-2,2)	ntf2	cyclopropanium	NTf2 derivatives	363,15	12,00
cprop-(n-6,6),(n-6,6),(n-6,6)	dca	cyclopropanium	dicyanamides	293,00	332,00
cprop-(n-6,6),(n-6,6),(n-6,6)	dca	cyclopropanium	dicyanamides	303,00	183,00
cprop-(n-6,6),(n-6,6),(n-6,6)	dca	cyclopropanium	dicyanamides	313,00	109,00
cprop-(n-6,6),(n-6,6),(n-6,6)	dca	cyclopropanium	dicyanamides	323,00	69,40
cprop-(n-6,6),(n-6,6),(n-6,6)	dca	cyclopropanium	dicyanamides	333,00	47,00
cprop-(n-6,6),(n-6,6),(n-6,6)	dca	cyclopropanium	dicyanamides	343,00	32,90
cprop-(n-6,6),(n-6,6),(n-6,6)	dca	cyclopropanium	dicyanamides	353,00	23,50
cprop-(n-6,6),(n-6,6),(n-6,6)	dca	cyclopropanium	dicyanamides	363,00	17,80
cprop-(n-6,6),(n-6,6),(n-6,6)	ntf2	cyclopropanium	NTf2 derivatives	293,15	273,00
cprop-(n-6,6),(n-6,6),(n-6,6)	ntf2	cyclopropanium	NTf2 derivatives	303,15	159,00
cprop-(n-6,6),(n-6,6),(n-6,6)	ntf2	cyclopropanium	NTf2 derivatives	313,15	99,60
cprop-(n-6,6),(n-6,6),(n-6,6)	ntf2	cyclopropanium	NTf2 derivatives	323,15	65,30
cprop-(n-6,6),(n-6,6),(n-6,6)	ntf2	cyclopropanium	NTf2 derivatives	333,15	44,90
cprop-(n-6,6),(n-6,6),(n-6,6)	ntf2	cyclopropanium	NTf2 derivatives	343,15	32,40
cprop-(n-6,6),(n-6,6),(n-6,6)	ntf2	cyclopropanium	NTf2 derivatives	353,15	23,60
cprop-(n-6,6),(n-6,6),(n-6,6)	ntf2	cyclopropanium	NTf2 derivatives	363,15	17,80
dabco-6	ntf2	bicyclic	NTf2 derivatives	318,15	190,80
dabco-6	ntf2	bicyclic	NTf2 derivatives	323,15	138,10
dabco-6	ntf2	bicyclic	NTf2 derivatives	328,15	107,00
dabco-6	ntf2	bicyclic	NTf2 derivatives	333,15	87,60
dbu-10	dca	bicyclic	dicyanamides	293,15	657,75
dbu-10	dca	bicyclic	dicyanamides	303,15	316,59
dbu-10	dca	bicyclic	dicyanamides	313,15	170,00
dbu-10	dca	bicyclic	dicyanamides	323,15	99,77
dbu-10	dca	bicyclic	dicyanamides	333,15	62,91
dbu-10	dca	bicyclic	dicyanamides	343,15	42,19
dbu-10	dca	bicyclic	dicyanamides	353,15	29,87
dbu-10	dca	bicyclic	dicyanamides	363,15	21,76
dbu-10	dca	bicyclic	dicyanamides	373,15	16,48
dbu-10	scn	bicyclic	inorganics	293,15	2604,00
dbu-10	scn	bicyclic	inorganics	303,15	1059,30
dbu-10	scn	bicyclic	inorganics	313,15	490,58
dbu-10	scn	bicyclic	inorganics	323,15	253,63
dbu-10	scn	bicyclic	inorganics	333,15	143,66
dbu-10	scn	bicyclic	inorganics	343,15	87,78
dbu-10	scn	bicyclic	inorganics	353,15	57,26
dbu-10	scn	bicyclic	inorganics	363,15	39,31
dbu-10	scn	bicyclic	inorganics	373,15	28,00
dbu-14	dca	bicyclic	dicyanamides	293,15	6473,90
dbu-14	dca	bicyclic	dicyanamides	303,15	2271,30
dbu-14	dca	bicyclic	dicyanamides	313,15	937,25
dbu-14	dca	bicyclic	dicyanamides	323,15	438,68
dbu-14	dca	bicyclic	dicyanamides	333,15	228,51
dbu-14	dca	bicyclic	dicyanamides	343,15	130,07
dbu-14	dca	bicyclic	dicyanamides	353,15	79,70
dbu-14	dca	bicyclic	dicyanamides	363,15	51,94
dbu-14	dca	bicyclic	dicyanamides	373,15	35,63
dbu-2	dca	bicyclic	dicyanamides	293,15	168,24
dbu-2	dca	bicyclic	dicyanamides	303,15	107,37
dbu-2	dca	bicyclic	dicyanamides	313,15	67,89
dbu-2	dca	bicyclic	dicyanamides	323,15	42,65
dbu-2	dca	bicyclic	dicyanamides	333,15	29,18
dbu-2	dca	bicyclic	dicyanamides	343,15	20,67
dbu-2	dca	bicyclic	dicyanamides	353,15	15,21
dbu-2	dca	bicyclic	dicyanamides	363,15	10,96
dbu-2	dca	bicyclic	dicyanamides	373,15	7,72
dbu-4	dca	bicyclic	dicyanamides	293,15	266,81
dbu-4	dca	bicyclic	dicyanamides	303,15	137,04
dbu-4	dca	bicyclic	dicyanamides	313,15	78,66
dbu-4	dca	bicyclic	dicyanamides	323,15	49,24
dbu-4	dca	bicyclic	dicyanamides	333,15	32,99
dbu-4	dca	bicyclic	dicyanamides	343,15	23,34
dbu-4	dca	bicyclic	dicyanamides	353,15	17,24
dbu-4	dca	bicyclic	dicyanamides	363,15	13,19
dbu-4	dca	bicyclic	dicyanamides	373,15	10,39
dbu-4	imidazolide	bicyclic	heterocyclic amines	293,15	106,69
dbu-4	imidazolide	bicyclic	heterocyclic amines	298,15	73,92
dbu-4	imidazolide	bicyclic	heterocyclic amines	303,15	53,38
dbu-4	imidazolide	bicyclic	heterocyclic amines	308,15	40,19
dbu-4	imidazolide	bicyclic	heterocyclic amines	313,15	31,07
dbu-6	dca	bicyclic	dicyanamides	293,15	463,67
dbu-6	dca	bicyclic	dicyanamides	303,15	226,21
dbu-6	dca	bicyclic	dicyanamides	313,15	122,15
dbu-6	dca	bicyclic	dicyanamides	323,15	72,46
dbu-6	dca	bicyclic	dicyanamides	333,15	46,37
dbu-6	dca	bicyclic	dicyanamides	343,15	31,55
dbu-6	dca	bicyclic	dicyanamides	353,15	22,56
dbu-6	dca	bicyclic	dicyanamides	363,15	16,80
dbu-6	dca	bicyclic	dicyanamides	373,15	12,93
dbu-6	scn	bicyclic	inorganics	293,15	4198,80
dbu-6	scn	bicyclic	inorganics	303,15	1504,30
dbu-6	scn	bicyclic	inorganics	313,15	635,21
dbu-6	scn	bicyclic	inorganics	323,15	306,06
dbu-6	scn	bicyclic	inorganics	333,15	164,15
dbu-6	scn	bicyclic	inorganics	343,15	96,19
dbu-6	scn	bicyclic	inorganics	353,15	60,58
dbu-6	scn	bicyclic	inorganics	363,15	40,35
dbu-6	scn	bicyclic	inorganics	373,15	28,30
dbu-8	dca	bicyclic	dicyanamides	293,15	470,20
dbu-8	dca	bicyclic	dicyanamides	303,15	271,88
dbu-8	dca	bicyclic	dicyanamides	313,15	146,21
dbu-8	dca	bicyclic	dicyanamides	323,15	85,90
dbu-8	dca	bicyclic	dicyanamides	333,15	54,78
dbu-8	dca	bicyclic	dicyanamides	343,15	37,36
dbu-8	dca	bicyclic	dicyanamides	353,15	27,22
dbu-8	dca	bicyclic	dicyanamides	363,15	19,16
dbu-8	dca	bicyclic	dicyanamides	373,15	14,86
dbu-8	scn	bicyclic	inorganics	293,15	1956,00
dbu-8	scn	bicyclic	inorganics	303,15	806,71
dbu-8	scn	bicyclic	inorganics	313,15	379,33
dbu-8	scn	bicyclic	inorganics	323,15	198,69
dbu-8	scn	bicyclic	inorganics	333,15	114,14
dbu-8	scn	bicyclic	inorganics	343,15	70,68
dbu-8	scn	bicyclic	inorganics	353,15	46,57
dbu-8	scn	bicyclic	inorganics	363,15	32,25
dbu-8	scn	bicyclic	inorganics	373,15	23,31
dbu	ac	bicyclic	carboxylates	293,15	164,74
dbu	ac	bicyclic	carboxylates	303,15	84,73
dbu	ac	bicyclic	carboxylates	313,15	48,34
dbu	ac	bicyclic	carboxylates	323,15	30,38
dbu	ac	bicyclic	carboxylates	333,15	20,36
dbu	ac	bicyclic	carboxylates	343,15	14,39
dbu	ac	bicyclic	carboxylates	353,15	10,59
dbu	ac	bicyclic	carboxylates	363,15	8,05
dbu	imidazolide	bicyclic	heterocyclic amines	293,15	47,82
dbu	imidazolide	bicyclic	heterocyclic amines	298,15	34,94
dbu	imidazolide	bicyclic	heterocyclic amines	303,15	26,36
dbu	imidazolide	bicyclic	heterocyclic amines	308,15	20,51
dbu	imidazolide	bicyclic	heterocyclic amines	313,15	16,28
dbu	otf	bicyclic	sulfonates	293,15	1113,10
dbu	otf	bicyclic	sulfonates	303,15	524,23
dbu	otf	bicyclic	sulfonates	313,15	276,00
dbu	otf	bicyclic	sulfonates	323,15	158,89
dbu	otf	bicyclic	sulfonates	333,15	98,25
dbu	otf	bicyclic	sulfonates	343,15	64,40
dbu	otf	bicyclic	sulfonates	353,15	44,29
dbu	otf	bicyclic	sulfonates	363,15	31,75
dbu	so3-1	bicyclic	sulfonates	293,15	3310,10
dbu	so3-1	bicyclic	sulfonates	303,15	1177,00
dbu	so3-1	bicyclic	sulfonates	313,15	497,53
dbu	so3-1	bicyclic	sulfonates	323,15	241,49
dbu	so3-1	bicyclic	sulfonates	333,15	131,60
dbu	so3-1	bicyclic	sulfonates	343,15	78,46
dbu	so3-1	bicyclic	sulfonates	353,15	50,26
dbu	so3-1	bicyclic	sulfonates	363,15	34,12
dbu	tfa	bicyclic	carboxylates	293,15	1193,20
dbu	tfa	bicyclic	carboxylates	303,15	493,76
dbu	tfa	bicyclic	carboxylates	313,15	236,97
dbu	tfa	bicyclic	carboxylates	323,15	127,92
dbu	tfa	bicyclic	carboxylates	333,15	75,72
dbu	tfa	bicyclic	carboxylates	343,15	48,46
dbu	tfa	bicyclic	carboxylates	353,15	32,94
dbu	tfa	bicyclic	carboxylates	363,15	23,43
epslac	4ac	azepanium	carboxylates	293,15	42,00
epslac	4ac	azepanium	carboxylates	298,15	30,85
epslac	4ac	azepanium	carboxylates	303,15	23,40
epslac	4ac	azepanium	carboxylates	308,15	18,11
epslac	4ac	azepanium	carboxylates	313,15	14,25
epslac	4ac	azepanium	carboxylates	318,15	11,59
epslac	4ac	azepanium	carboxylates	323,15	9,44
epslac	4ac	azepanium	carboxylates	328,15	7,91
epslac	4ac	azepanium	carboxylates	333,15	6,64
epslac	ac	azepanium	carboxylates	293,15	39,81
